Repository: FFosterAnthro/FFoster-Dissertation-Appendix-A5

File: Appendix A5-Grids.csv (part 2 of 8)
"File","hc.nm.","Pmax.µN.","S.µN.nm.","A.nm.2.","hmax.nm.","heff.nm.","Er.GPa.","E.GPa.","H.GPa.","A","hf.nm.","m","X.mm.","Y.mm.","Drift.nm.s.","Feature","Orientation","Protein","Sample","Species","Region","Thickness","Prism","IPM"
"Grid_Position 258 0054 DC.hys",329.581996,15363.16565,186.390481,3474851.917,391.544611,391.400465,88.591164,90.00854524,4.421243,5.149076,256.864595,1.632229,-62.547503,-0.342,-0.037151,"H","Perp",4.385333333,"004-1","Colobus guereza","BuccalCusp","Inner",2.952,1.185
"Grid_Position 258 0055 DC.hys",332.920098,15865.58163,199.067562,3539404.167,392.886853,392.694709,93.749778,95.71637603,4.482557,3.770437,257.210968,1.699933,-62.538003,-0.3375,-0.034698,"IPM","Perp",4.385333333,"004-1","Colobus guereza","BuccalCusp","Inner",2.952,1.185
"Grid_Position 259 0001 DC.hys",339.590537,16493.67662,214.143066,3670081.512,398.181497,397.35686,99.037801,101.6257407,4.49409,0.595031,241.33282,2.025714,-62.362503,0.294,-0.152095,"S","Obl",2.2025,"004-1","Colobus guereza","BuccalCusp","Middle",6.68,1.334
"Grid_Position 259 0003 DC.hys",330.937213,16261.48919,208.713036,3500991.31,388.80554,389.372073,98.830021,101.3924208,4.644824,1.528877,244.240578,1.862734,-62.344503,0.302,-0.025738,"T","Obl",2.2025,"004-1","Colobus guereza","BuccalCusp","Middle",6.68,1.334
"Grid_Position 259 0004 DC.hys",334.211071,17453.71627,211.759023,3564519.832,397.119089,396.027976,99.374792,102.0043509,4.896513,3.304448,253.557688,1.728536,-62.334503,0.306,-0.37043,"H","Obl",2.2025,"004-1","Colobus guereza","BuccalCusp","Middle",6.68,1.334
"Grid_Position 259 0005 DC.hys",343.245293,16954.25547,216.421277,3742631.576,401.532803,401.999644,99.116566,101.7142116,4.530036,2.709236,263.181973,1.772009,-62.325503,0.3105,0.008123,"B","Obl",2.2025,"004-1","Colobus guereza","BuccalCusp","Middle",6.68,1.334
"Grid_Position 259 0006 DC.hys",336.748518,15596.47187,220.447754,3614130.475,389.92606,389.810315,102.739771,105.7983194,4.315415,0.47212,242.380863,2.083836,-62.317003,0.315,-0.017991,"B","Obl",2.2025,"004-1","Colobus guereza","BuccalCusp","Middle",6.68,1.334
"Grid_Position 259 0008 DC.hys",344.631568,16516.11323,214.542273,3770326.447,408.655062,402.368837,97.894486,100.343037,4.380553,3.163538,267.912021,1.746577,-62.366503,0.303,-0.036522,"S","Obl",2.2025,"004-1","Colobus guereza","BuccalCusp","Middle",6.68,1.334
"Grid_Position 259 0009 DC.hys",334.629337,16271.07039,211.281757,3572675.154,392.415605,392.387768,99.03759,101.6255037,4.55431,2.853216,256.738644,1.76142,-62.357503,0.307,-0.025556,"H","Obl",2.2025,"004-1","Colobus guereza","BuccalCusp","Middle",6.68,1.334
"Grid_Position 259 0011 DC.hys",336.501824,15880.68034,206.946836,3609292.993,393.651989,394.055302,96.512274,98.79604028,4.399942,0.330351,231.549522,2.117671,-62.339003,0.3155,-0.051594,"S","Obl",2.2025,"004-1","Colobus guereza","BuccalCusp","Middle",6.68,1.334
"Grid_Position 259 0013 DC.hys",335.430456,16321.04092,212.235616,3588319.973,392.874724,393.105888,99.267598,101.8838917,4.548379,1.158571,245.932398,1.913815,-62.321003,0.324,-0.101761,"H","Obl",2.2025,"004-1","Colobus guereza","BuccalCusp","Middle",6.68,1.334
"Grid_Position 259 0014 DC.hys",327.479168,13985.58421,210.061994,3434476.219,414.85173,377.412943,100.427362,103.1884862,4.072116,0.912036,245.898748,1.975329,-62.380003,0.307,-0.103986,"B","Obl",2.2025,"004-1","Colobus guereza","BuccalCusp","Middle",6.68,1.334
"Grid_Position 259 0015 DC.hys",334.148526,16074.87237,211.068656,3563301.074,390.760722,391.268112,99.067753,101.659382,4.51123,1.737601,250.646162,1.846415,-62.371003,0.312,-0.074438,"IPM","Obl",2.2025,"004-1","Colobus guereza","BuccalCusp","Middle",6.68,1.334
"Grid_Position 259 0016 DC.hys",342.657898,16440.53439,220.08177,3730925.853,402.183655,398.68435,100.950991,103.7784539,4.406556,0.733953,249.236843,2.000584,-62.362003,0.316,-0.048565,"S","Obl",2.2025,"004-1","Colobus guereza","BuccalCusp","Middle",6.68,1.334
"Grid_Position 259 0018 DC.hys",337.411847,16386.27251,226.374558,3627153.025,391.433623,391.701094,105.312399,108.7154622,4.517668,0.254619,233.440912,2.186347,-62.343503,0.3245,-0.021068,"H","Obl",2.2025,"004-1","Colobus guereza","BuccalCusp","Middle",6.68,1.334
"Grid_Position 259 0019 DC.hys",333.080538,16802.37456,216.614183,3542520.93,390.72865,391.256696,101.968376,104.9264226,4.743056,1.104042,242.020729,1.923932,-62.334003,0.3295,-0.037348,"B","Obl",2.2025,"004-1","Colobus guereza","BuccalCusp","Middle",6.68,1.334
"Grid_Position 259 0020 DC.hys",333.859769,16529.12844,212.139116,3557676.97,391.617656,392.297112,99.648858,102.3124443,4.646045,1.186672,243.652028,1.90775,-62.325003,0.333,-0.00606,"B","Obl",2.2025,"004-1","Colobus guereza","BuccalCusp","Middle",6.68,1.334
"Grid_Position 259 0021 DC.hys",337.243859,16302.48619,226.043139,3623852.963,391.212386,391.334705,105.206088,108.5946291,4.498661,1.148061,251.718518,1.935857,-62.384503,0.316,-0.116567,"S","Obl",2.2025,"004-1","Colobus guereza","BuccalCusp","Middle",6.68,1.334
"Grid_Position 259 0022 DC.hys",348.198967,16502.0131,228.823705,3842040.893,403.035472,402.286501,103.431983,106.5818145,4.295116,1.298169,264.022962,1.917219,-62.375003,0.321,-0.051481,"S","Obl",2.2025,"004-1","Colobus guereza","BuccalCusp","Middle",6.68,1.334
"Grid_Position 259 0023 DC.hys",343.976922,16269.76992,220.131483,3757235.928,399.210091,399.408918,100.619639,103.4050542,4.33025,2.066144,264.263882,1.828525,-62.365503,0.325,-0.033854,"H","Obl",2.2025,"004-1","Colobus guereza","BuccalCusp","Middle",6.68,1.334
"Grid_Position 259 0024 DC.hys",345.774352,16196.60505,220.667308,3793229.724,400.435029,400.823077,100.384868,103.1406346,4.269872,1.835772,265.041417,1.849929,-62.357003,0.33,-0.019745,"H","Obl",2.2025,"004-1","Colobus guereza","BuccalCusp","Middle",6.68,1.334
"Grid_Position 259 0025 DC.hys",337.401097,16013.43383,221.622986,3626941.803,391.275184,391.592566,103.104908,106.211478,4.415134,1.387524,254.286168,1.900295,-62.347503,0.3335,0.006014,"H","Obl",2.2025,"004-1","Colobus guereza","BuccalCusp","Middle",6.68,1.334
"Grid_Position 259 0026 DC.hys",332.907911,16383.18486,212.025572,3539167.481,390.086971,390.860301,99.85562,102.5449842,4.629107,1.829679,248.957994,1.836451,-62.339003,0.338,-0.001841,"H","Obl",2.2025,"004-1","Colobus guereza","BuccalCusp","Middle",6.68,1.334
"Grid_Position 259 0028 DC.hys",350.258338,15293.59713,224.335427,3883731.735,402.56685,401.388015,100.857472,103.6730436,3.937861,1.257008,269.943132,1.92811,-62.388503,0.326,0.17193,"T","Obl",2.2025,"004-1","Colobus guereza","BuccalCusp","Middle",6.68,1.334
"Grid_Position 259 0034 DC.hys",334.820219,16165.0673,212.69589,3576399.887,391.342064,391.820852,99.648529,102.3120744,4.519927,1.397641,248.592204,1.884567,-62.334003,0.3515,0.008336,"S","Obl",2.2025,"004-1","Colobus guereza","BuccalCusp","Middle",6.68,1.334
"Grid_Position 259 0035 DC.hys",335.471222,16051.09042,213.575465,3589116.936,391.467511,391.836862,99.883185,102.5759928,4.472156,0.942792,245.071992,1.95285,-62.392503,0.3345,-0.012059,"H","Obl",2.2025,"004-1","Colobus guereza","BuccalCusp","Middle",6.68,1.334
"Grid_Position 259 0036 DC.hys",341.331912,16098.27074,226.807258,3704565.32,395.03554,394.565231,104.405445,107.6854094,4.345522,0.840269,253.212108,1.991513,-62.383503,0.339,0.004771,"H","Obl",2.2025,"004-1","Colobus guereza","BuccalCusp","Middle",6.68,1.334
"Grid_Position 259 0038 DC.hys",337.923431,16368.24668,229.955105,3637211.672,390.326642,391.308569,106.83009,110.4431655,4.500218,1.375911,255.336893,1.910246,-62.365003,0.3475,-0.06796,"U","U",2.2025,"004-1","Colobus guereza","BuccalCusp","Middle",6.68,1.334
"Grid_Position 259 0039 DC.hys",332.801416,16561.52801,228.683422,3537099.463,387.983092,387.117317,107.732286,111.4725962,4.682234,5.524786,266.20635,1.669552,-62.356503,0.352,-0.026377,"B","Obl",2.2025,"004-1","Colobus guereza","BuccalCusp","Middle",6.68,1.334
"Grid_Position 259 0040 DC.hys",335.442021,16986.57491,215.600015,3588546.049,397.259369,394.532606,100.83803,103.6511319,4.733554,7.598868,268.832275,1.595436,-62.347503,0.356,-0.239626,"U","U",2.2025,"004-1","Colobus guereza","BuccalCusp","Middle",6.68,1.334
"Grid_Position 259 0041 DC.hys",334.969294,17447.57304,225.093419,3579310.126,396.651454,393.103734,105.41392,108.8308741,4.874563,2.194611,252.3792,1.815506,-62.338503,0.36,-0.07247,"H","Obl",2.2025,"004-1","Colobus guereza","BuccalCusp","Middle",6.68,1.334
"Grid_Position 259 0042 DC.hys",334.368625,15919.76388,204.737875,3567590.763,416.365751,392.686232,96.03853,98.26675411,4.462329,0.79969,239.67864,1.967771,-62.397003,0.3435,-0.118554,"T","Obl",2.2025,"004-1","Colobus guereza","BuccalCusp","Middle",6.68,1.334
"Grid_Position 259 0046 DC.hys",337.607762,16301.88527,225.551152,3631003.507,391.3117,391.814597,104.873689,108.2169832,4.489636,2.769782,262.736562,1.78591,-62.360003,0.361,-0.020794,"S","Obl",2.2025,"004-1","Colobus guereza","BuccalCusp","Middle",6.68,1.334
"Grid_Position 259 0047 DC.hys",345.680918,16988.1732,233.297756,3791354.689,399.970191,400.294088,106.156889,109.6761875,4.480766,3.813866,273.880479,1.736032,-62.351003,0.365,-0.049506,"H","Obl",2.2025,"004-1","Colobus guereza","BuccalCusp","Middle",6.68,1.334
"Grid_Position 259 0049 DC.hys",339.738652,15492.3576,225.70196,3673008.616,392.531236,391.219234,104.342007,107.6134282,4.217893,0.14286,233.890659,2.292057,-62.401003,0.353,-0.022689,"H","Obl",2.2025,"004-1","Colobus guereza","BuccalCusp","Middle",6.68,1.334
"Grid_Position 259 0050 DC.hys",342.332455,16507.92886,214.113331,3724447.856,400.02164,400.156723,98.298657,100.7961633,4.432316,1.865467,258.668137,1.835154,-62.392003,0.357,-0.00555,"H","Obl",2.2025,"004-1","Colobus guereza","BuccalCusp","Middle",6.68,1.334
"Grid_Position 259 0051 DC.hys",335.533661,16423.51716,216.290958,3590337.775,392.100813,392.483049,101.135945,103.986981,4.574365,0.537323,237.074151,2.046671,-62.383003,0.3615,-0.058569,"U","U",2.2025,"004-1","Colobus guereza","BuccalCusp","Middle",6.68,1.334
"Grid_Position 259 0052 DC.hys",335.647064,15875.70527,208.179292,3592555.602,391.981377,392.841893,97.312943,99.69166686,4.419056,4.517288,264.57311,1.681998,-62.374003,0.3655,-0.053079,"H","Perp",2.2025,"004-1","Colobus guereza","BuccalCusp","Middle",6.68,1.334
"Grid_Position 259 0053 DC.hys",340.188122,14990.76288,233.642958,3681898.019,395.255493,388.308862,107.88266,111.6443509,4.071477,0.231178,245.107393,2.231909,-62.364503,0.37,0.092965,"S","Obl",2.2025,"004-1","Colobus guereza","BuccalCusp","Middle",6.68,1.334
"Grid_Position 259 0054 DC.hys",333.862381,16173.23448,220.447398,3557727.836,389.325566,388.886509,103.550797,106.7164012,4.545945,1.733278,252.460381,1.859541,-62.355503,0.3745,-0.03715,"T","Obl",2.2025,"004-1","Colobus guereza","BuccalCusp","Middle",6.68,1.334
"Grid_Position 259 0055 DC.hys",333.2725,16457.89625,224.147501,3546251.745,387.819317,388.340802,105.459073,108.8822126,4.640927,2.897376,258.00743,1.775069,-62.346003,0.3785,-0.052339,"S","Obl",2.2025,"004-1","Colobus guereza","BuccalCusp","Middle",6.68,1.334
"Grid_Position 260 0001 DC.hys",332.318537,14100.2802,179.926236,3527729.638,390.278164,391.09379,84.875369,85.93150904,3.996984,1.135342,243.230599,1.886804,-62.319003,0.8805,-0.076955,"IPM","Obl",1.315666667,"004-1","Colobus guereza","BuccalCusp","Outer",5.516,2.504
"Grid_Position 260 0003 DC.hys",336.039812,15115.28439,178.98198,3600241.575,398.027834,399.378385,83.575371,84.51185832,4.198408,1.858747,247.920789,1.793428,-62.301003,0.889,0.031445,"T","Para",1.315666667,"004-1","Colobus guereza","BuccalCusp","Outer",5.516,2.504
"Grid_Position 260 0004 DC.hys",326.120282,15041.59626,173.39101,3408503.461,389.957779,391.182463,83.210769,84.11432135,4.412962,3.131774,243.885307,1.697958,-62.291003,0.8935,-0.04051,"IPM","Para",1.315666667,"004-1","Colobus guereza","BuccalCusp","Outer",5.516,2.504
"Grid_Position 260 0006 DC.hys",328.304099,13757.51647,161.514004,3450288.832,391.682457,392.187955,77.04018,77.42744357,3.987352,1.253088,235.411398,1.840565,-62.273503,0.902,-0.021252,"AP","AP",1.315666667,"004-1","Colobus guereza","BuccalCusp","Outer",5.516,2.504
"Grid_Position 260 0009 DC.hys",331.576975,13867.78879,170.739002,3513363.227,391.343899,392.493588,80.70604,81.39068852,3.947155,1.120692,240.201932,1.875002,-62.314003,0.894,-0.02013,"IPM","Obl",1.315666667,"004-1","Colobus guereza","BuccalCusp","Outer",5.516,2.504
"Grid_Position 260 0011 DC.hys",332.882546,15148.60853,172.831488,3538674.871,398.395876,398.619737,81.402429,82.14665375,4.28087,1.038716,233.96781,1.878525,-62.296003,0.902,-0.043686,"S","Obl",1.315666667,"004-1","Colobus guereza","BuccalCusp","Outer",5.516,2.504
"Grid_Position 260 0012 DC.hys",326.533517,15056.79549,170.248282,3416391.863,391.755911,392.863682,81.608187,82.3702036,4.407221,1.728822,234.459246,1.79109,-62.286503,0.9065,-0.009237,"AP","AP",1.315666667,"004-1","Colobus guereza","BuccalCusp","Outer",5.516,2.504
"Grid_Position 260 0014 DC.hys",336.546898,15070.15678,178.561761,3610176.636,398.844218,399.844983,83.264344,84.17271876,4.174354,1.170386,242.04712,1.869699,-62.336503,0.894,-0.060521,"IPM","Obl",1.315666667,"004-1","Colobus guereza","BuccalCusp","Outer",5.516,2.504
"Grid_Position 260 0015 DC.hys",330.113353,15120.69672,180.593532,3485089.68,392.010105,392.909193,85.709713,86.84447968,4.338682,1.651403,240.884078,1.815707,-62.327503,0.899,-0.036293,"S","Perp",1.315666667,"004-1","Colobus guereza","BuccalCusp","Outer",5.516,2.504
"Grid_Position 260 0017 DC.hys",340.316974,13715.3782,167.206949,3684448.282,400.952681,401.836747,77.17967,77.57775213,3.722505,1.196966,249.334195,1.859189,-62.309503,0.9075,-0.016873,"IPM","Obl",1.315666667,"004-1","Colobus guereza","BuccalCusp","Outer",5.516,2.504
"Grid_Position 260 0019 DC.hys",335.540551,14949.33433,167.611288,3590472.519,401.552305,402.433425,78.372245,78.86442322,4.163612,2.142344,246.168183,1.752039,-62.290503,0.916,-0.041466,"T","Obl",1.315666667,"004-1","Colobus guereza","BuccalCusp","Outer",5.516,2.504
"Grid_Position 260 0020 DC.hys",328.139098,13778.31644,162.267298,3447123.269,391.056941,391.822523,77.435022,77.85301031,3.997048,0.919754,231.106545,1.892753,-62.281503,0.9195,-0.042322,"AP","AP",1.315666667,"004-1","Colobus guereza","BuccalCusp","Outer",5.516,2.504
"Grid_Position 260 0022 DC.hys",333.754585,14977.21117,176.313286,3555629.354,396.131691,397.464522,82.844108,83.71481421,4.212253,1.559763,242.926604,1.819236,-62.331003,0.908,-0.051989,"B","Obl",1.315666667,"004-1","Colobus guereza","BuccalCusp","Outer",5.516,2.504
"Grid_Position 260 0023 DC.hys",328.459219,14802.1564,175.47622,3453266.076,390.795471,391.72487,83.663895,84.60841995,4.286422,1.670917,239.21394,1.807983,-62.322503,0.9125,-0.064672,"U","U",1.315666667,"004-1","Colobus guereza","BuccalCusp","Outer",5.516,2.504
"Grid_Position 260 0025 DC.hys",329.164671,14153.64649,163.852089,3466821.247,392.874896,393.950143,77.968843,78.42887074,4.082601,0.811415,228.758066,1.912374,-62.304503,0.92,-0.024075,"U","U",1.315666667,"004-1","Colobus guereza","BuccalCusp","Outer",5.516,2.504
"Grid_Position 260 0026 DC.hys",337.860448,13737.87079,165.028451,3635972.598,399.142189,400.294549,76.68022,77.03974688,3.778321,0.629608,237.066744,1.960801,-62.295003,0.925,-0.003071,"AP","AP",1.315666667,"004-1","Colobus guereza","BuccalCusp","Outer",5.516,2.504
"Grid_Position 260 0028 DC.hys",330.399693,14849.69616,177.152775,3490612.552,392.344789,393.267871,84.01019,84.98631175,4.254181,1.416017,239.210794,1.837858,-62.345503,0.913,-0.070796,"T","Obl",1.315666667,"004-1","Colobus guereza","BuccalCusp","Outer",5.516,2.504
"Grid_Position 260 0029 DC.hys",330.209009,15027.88907,178.21578,3486934.206,392.640392,393.4521,84.558858,85.58554608,4.309771,2.370995,245.682948,1.752395,-62.336003,0.917,-0.040527,"IPM","Obl",1.315666667,"004-1","Colobus guereza","BuccalCusp","Outer",5.516,2.504
"Grid_Position 260 0030 DC.hys",323.829325,15371.34301,175.133228,3364926.948,388.524666,389.656395,84.589325,85.61883912,4.568106,1.349789,228.378913,1.837513,-62.327003,0.921,-0.032209,"IPM","Obl",1.315666667,"004-1","Colobus guereza","BuccalCusp","Outer",5.516,2.504
"Grid_Position 260 0031 DC.hys",321.878453,14884.31516,166.950409,3328028.28,387.689417,388.744036,81.082814,81.79957293,4.472412,3.170712,238.390881,1.686441,-62.317503,0.9255,-0.052942,"IPM","Obl",1.315666667,"004-1","Colobus guereza","BuccalCusp","Outer",5.516,2.504
"Grid_Position 260 0034 DC.hys",324.9733,14258.58643,158.002839,3386653.471,391.614356,392.655247,76.070162,76.38327627,4.210229,1.598142,231.200661,1.789117,-62.290003,0.938,-0.07085,"AP","AP",1.315666667,"004-1","Colobus guereza","BuccalCusp","Outer",5.516,2.504
"Grid_Position 260 0035 DC.hys",328.304435,14850.4148,177.160562,3450295.285,390.211662,391.172892,84.503315,85.52485596,4.3041,1.678964,239.482515,1.809616,-62.349003,0.922,-0.04744,"IPM","Obl",1.315666667,"004-1","Colobus guereza","BuccalCusp","Outer",5.516,2.504
"Grid_Position 260 0037 DC.hys",323.258632,14544.70279,168.357915,3354113.007,408.150947,388.052302,81.447831,82.19597422,4.336378,2.097473,235.979493,1.760274,-62.331003,0.931,-0.022735,"IPM","Obl",1.315666667,"004-1","Colobus guereza","BuccalCusp","Outer",5.516,2.504
"Grid_Position 260 0040 DC.hys",322.52526,16066.16382,171.300067,3340240.642,392.377424,392.867456,83.043087,83.93158392,4.809882,2.365464,230.315414,1.733156,-62.304003,0.943,-0.136831,"B","Para",1.315666667,"004-1","Colobus guereza","BuccalCusp","Outer",5.516,2.504
"Grid_Position 260 0041 DC.hys",323.471401,14535.71642,159.016701,3358142.796,391.005546,392.0289,76.882587,77.25767514,4.328499,1.339731,225.900936,1.817394,-62.294503,0.947,-0.071621,"AP","AP",1.315666667,"004-1","Colobus guereza","BuccalCusp","Outer",5.516,2.504
"Grid_Position 260 0042 DC.hys",333.193265,15410.758,179.006381,3544711.574,397.010505,397.761178,84.238939,85.23606748,4.347535,2.838911,249.637843,1.720553,-62.354003,0.931,-0.036085,"IPM","Obl",1.315666667,"004-1","Colobus guereza","BuccalCusp","Outer",5.516,2.504
"Grid_Position 260 0043 DC.hys",330.373972,15567.59611,180.596011,3490116.271,396.319779,395.024885,85.649145,86.77815556,4.460481,1.369156,236.180437,1.842717,-62.344503,0.935,-0.140106,"IPM","Obl",1.315666667,"004-1","Colobus guereza","BuccalCusp","Outer",5.516,2.504
"Grid_Position 260 0048 DC.hys",326.706903,13773.80593,157.655321,3419704.261,409.139345,392.231836,75.535166,75.80819376,4.027777,0.798764,225.62834,1.906948,-62.298503,0.956,-0.02731,"AP","AP",1.315666667,"004-1","Colobus guereza","BuccalCusp","Outer",5.516,2.504
"Grid_Position 260 0049 DC.hys",332.804167,15569.9736,178.180604,3537152.867,397.652092,398.341492,83.939879,84.90956547,4.401838,2.130616,244.055047,1.765633,-62.357503,0.94,-0.049021,"IPM","Obl",1.315666667,"004-1","Colobus guereza","BuccalCusp","Outer",5.516,2.504
"Grid_Position 260 0050 DC.hys",325.204791,15933.45749,176.724275,3391058.023,392.228585,392.824778,85.028286,86.09872918,4.698668,2.617398,237.175899,1.726363,-62.348503,0.944,-0.049082,"IPM","Obl",1.315666667,"004-1","Colobus guereza","BuccalCusp","Outer",5.516,2.504
"Grid_Position 260 0052 DC.hys",327.479111,15127.1262,176.384141,3434475.123,391.862493,391.800907,84.32652,85.33171979,4.404494,0.858721,227.45952,1.916241,-62.330503,0.9525,-0.05218,"B","Obl",1.315666667,"004-1","Colobus guereza","BuccalCusp","Outer",5.516,2.504
"Grid_Position 260 0053 DC.hys",335.045746,15084.30996,169.65841,3580803.038,402.285059,401.728161,79.436482,80.01505839,4.212549,1.546574,240.964332,1.808166,-62.321503,0.957,-0.002052,"S","Obl",1.315666667,"004-1","Colobus guereza","BuccalCusp","Outer",5.516,2.504
"Grid_Position 260 0054 DC.hys",323.749982,15010.22108,164.225136,3363422.521,391.560396,392.300182,79.338456,79.90897838,4.462782,1.684123,229.131792,1.785207,-62.312503,0.961,-0.033931,"S","Obl",1.315666667,"004-1","Colobus guereza","BuccalCusp","Outer",5.516,2.504
"Grid_Position 260 0055 DC.hys",331.590144,14413.5344,155.954143,3513618.102,400.685584,400.906358,73.714762,73.85568527,4.102192,1.522232,235.299299,1.791865,-62.303003,0.965,-0.040482,"AP","AP",1.315666667,"004-1","Colobus guereza","BuccalCusp","Outer",5.516,2.504
"Grid_Position 216 0000 DC.hys",339.169986,15496.47105,219.663121,3661776.401,391.643378,392.079884,101.705881,104.6300218,4.231954,0.129327,229.954213,2.298138,-65.053003,-0.462,-0.011932,"B","Para",6.725333333,"4X0315","Pan troglodytes","LingualCusp","Inner",3.801,2.134
"Grid_Position 216 0001 DC.hys",335.648104,15478.52627,207.546032,3592575.945,391.40922,391.582176,97.016652,99.36007713,4.308476,0.686911,242.266271,2.002124,-65.044003,-0.466,-0.05888,"U","U",6.725333333,"4X0315","Pan troglodytes","LingualCusp","Inner",3.801,2.134
"Grid_Position 216 0003 DC.hys",354.398446,14339.02785,208.867658,3968192.244,403.579761,405.886891,92.898708,94.77084652,3.613491,1.329023,275.080084,1.905381,-65.026003,-0.4745,-0.045778,"B","Para",6.725333333,"4X0315","Pan troglodytes","LingualCusp","Inner",3.801,2.134
"Grid_Position 216 0004 DC.hys",337.882734,14509.51595,199.036334,3636411.016,391.770499,392.556857,92.476356,94.30218487,3.990065,2.116762,260.66538,1.80924,-65.016503,-0.4795,-0.027616,"B","Para",6.725333333,"4X0315","Pan troglodytes","LingualCusp","Inner",3.801,2.134
"Grid_Position 216 0005 DC.hys",335.952601,15940.18887,192.310172,3598534.204,399.637547,398.118536,89.820251,91.36343145,4.429634,3.708015,257.846128,1.692314,-65.007503,-0.4835,-0.02791,"S","Para",6.725333333,"4X0315","Pan troglodytes","LingualCusp","Inner",3.801,2.134
"Grid_Position 216 0006 DC.hys",331.902286,14299.13891,183.056638,3519662.11,390.538078,390.487182,86.450961,87.65678661,4.062645,0.550836,233.465176,2.010185,-64.998003,-0.4875,-0.026612,"NP","NP",6.725333333,"4X0315","Pan troglodytes","LingualCusp","Inner",3.801,2.134
"Grid_Position 216 0008 DC.hys",336.776738,15433.44638,211.058705,3614684.041,391.052041,391.619701,98.356469,100.8610064,4.269653,0.575086,242.603782,2.037854,-65.039503,-0.4575,-0.046942,"B","Para",6.725333333,"4X0315","Pan troglodytes","LingualCusp","Inner",3.801,2.134
"Grid_Position 216 0010 DC.hys",332.482353,14399.6478,187.268706,3530907.011,390.246962,390.152083,88.299226,89.6871894,4.078172,1.601509,248.772347,1.838656,-65.021503,-0.4655,-0.044233,"B","Para",6.725333333,"4X0315","Pan troglodytes","LingualCusp","Inner",3.801,2.134
"Grid_Position 216 0011 DC.hys",331.030953,15482.51843,193.915468,3502802.782,389.951824,390.912142,91.799314,93.55169025,4.420037,1.701583,244.87505,1.829086,-65.012503,-0.47,-0.200832,"B","Para",6.725333333,"4X0315","Pan troglodytes","LingualCusp","Inner",3.801,2.134
"Grid_Position 216 0012 DC.hys",343.497312,14504.63827,195.189183,3747659.176,398.734943,399.230312,89.332714,90.82561724,3.870319,0.500109,247.242979,2.045296,-65.003003,-0.474,-0.027398,"B","Para",6.725333333,"4X0315","Pan troglodytes","LingualCusp","Inner",3.801,2.134
"Grid_Position 216 0014 DC.hys",343.699435,15432.66045,206.507258,3751693.715,399.036384,399.74829,94.461853,96.50865893,4.113518,4.639447,274.317882,1.678407,-65.045003,-0.444,0.033234,"S","Para",6.725333333,"4X0315","Pan troglodytes","LingualCusp","Inner",3.801,2.134
"Grid_Position 216 0015 DC.hys",334.913888,15172.12068,201.88419,3578228.358,391.536442,391.278334,94.559053,96.6168907,4.240121,4.31703,264.55513,1.686212,-65.035503,-0.4475,-0.011028,"S","Para",6.725333333,"4X0315","Pan troglodytes","LingualCusp","Inner",3.801,2.134
"Grid_Position 216 0017 DC.hys",332.867176,14415.6941,179.743359,3538376.389,392.052477,393.018331,84.661443,85.69765423,4.074099,1.863642,248.610612,1.80056,-65.017503,-0.457,-0.018843,"S","Para",6.725333333,"4X0315","Pan troglodytes","LingualCusp","Inner",3.801,2.134
"Grid_Position 216 0018 DC.hys",347.69297,14603.75229,199.688865,3831829.95,401.549342,402.542369,90.382752,91.98455718,3.811169,0.779371,257.898228,1.977836,-65.008503,-0.461,0.054038,"U","U",6.725333333,"4X0315","Pan troglodytes","LingualCusp","Inner",3.801,2.134
"Grid_Position 216 0020 DC.hys",336.395326,14850.0354,195.231957,3607205.602,393.245089,393.442987,91.075232,92.75011766,4.11677,0.273634,230.616568,2.140663,-64.990003,-0.469,-0.05158,"B","Para",6.725333333,"4X0315","Pan troglodytes","LingualCusp","Inner",3.801,2.134
"Grid_Position 216 0022 DC.hys",348.102689,14557.32219,206.259952,3840097.033,400.651617,401.035852,93.256399,95.1680512,3.790874,0.99398,263.540301,1.948149,-65.031503,-0.439,-0.011404,"B","Para",6.725333333,"4X0315","Pan troglodytes","LingualCusp","Inner",3.801,2.134
"Grid_Position 216 0023 DC.hys",338.421708,14329.16161,201.889054,3647021.369,391.277507,391.653278,93.665239,95.62238575,3.929004,0.50431,245.616649,2.057566,-65.022003,-0.4435,-0.056054,"S","Para",6.725333333,"4X0315","Pan troglodytes","LingualCusp","Inner",3.801,2.134
"Grid_Position 216 0024 DC.hys",338.948952,14506.29446,199.445239,3657414.965,393.664245,393.498867,92.399875,94.21735811,3.96627,0.992715,252.547458,1.937923,-65.013003,-0.4475,-0.023115,"B","Para",6.725333333,"4X0315","Pan troglodytes","LingualCusp","Inner",3.801,2.134
"Grid_Position 216 0025 DC.hys",343.942969,14912.84729,196.848061,3756557.582,400.053078,400.761591,89.985171,91.54547115,3.969817,0.363337,241.962986,2.096125,-65.004003,-0.452,0.014765,"B","Para",6.725333333,"4X0315","Pan troglodytes","LingualCusp","Inner",3.801,2.134
"Grid_Position 216 0026 DC.hys",335.239264,15423.8128,198.750564,3584583.297,392.950899,393.442166,93.008761,94.89302821,4.302819,0.482578,234.611358,2.046687,-64.995003,-0.4565,-0.065885,"U","U",6.725333333,"4X0315","Pan troglodytes","LingualCusp","Inner",3.801,2.134
"Grid_Position 216 0027 DC.hys",331.862136,15296.31219,187.132404,3518884.425,392.587338,393.167575,88.385561,89.78220569,4.346921,5.394997,260.267298,1.625879,-64.986003,-0.46,-0.021173,"B","Para",6.725333333,"4X0315","Pan troglodytes","LingualCusp","Inner",3.801,2.134
"Grid_Position 216 0028 DC.hys",339.151095,15391.87632,207.607336,3661403.554,394.049438,394.75562,96.128845,98.36762089,4.203819,0.979289,250.634972,1.943915,-65.036003,-0.4255,-0.024827,"B","Para",6.725333333,"4X0315","Pan troglodytes","LingualCusp","Inner",3.801,2.134
"Grid_Position 216 0029 DC.hys",342.541968,15411.12736,200.999482,3728617.644,399.552227,400.046323,92.226524,94.02513627,4.133201,1.262528,255.072963,1.890814,-65.026503,-0.43,-0.185429,"B","Para",6.725333333,"4X0315","Pan troglodytes","LingualCusp","Inner",3.801,2.134
"Grid_Position 216 0030 DC.hys",346.816957,14568.54175,206.644436,3814182.634,399.609856,399.692352,93.747092,95.71338951,3.819571,0.504904,254.288467,2.062451,-65.018003,-0.434,-0.020638,"B","Para",6.725333333,"4X0315","Pan troglodytes","LingualCusp","Inner",3.801,2.134
"Grid_Position 216 0031 DC.hys",348.6853,14609.65381,204.573562,3851867.181,401.956359,402.246671,92.352506,94.16482629,3.792876,0.804062,260.804643,1.98056,-65.008503,-0.4385,-0.001977,"B","Para",6.725333333,"4X0315","Pan troglodytes","LingualCusp","Inner",3.801,2.134
"Grid_Position 216 0032 DC.hys",336.782027,14829.14238,204.141733,3614787.787,390.906163,391.263081,95.131692,97.25492787,4.102355,0.689622,245.754353,2.00311,-65.000003,-0.4425,-0.009705,"B","Para",6.725333333,"4X0315","Pan troglodytes","LingualCusp","Inner",3.801,2.134
"Grid_Position 216 0033 DC.hys",338.086738,14968.02073,192.482639,3640425.348,396.156974,396.408961,89.382053,90.88002176,4.111613,1.069479,247.946085,1.909172,-64.991003,-0.447,-0.029331,"U","U",6.725333333,"4X0315","Pan troglodytes","LingualCusp","Inner",3.801,2.134
"Grid_Position 216 0035 DC.hys",337.847105,15169.04417,211.631786,3635710.134,392.405845,391.604545,98.337939,100.840222,4.172237,0.534863,244.389384,2.053881,-65.032003,-0.4165,-0.022822,"H","Obl",6.725333333,"4X0315","Pan troglodytes","LingualCusp","Inner",3.801,2.134
"Grid_Position 216 0036 DC.hys",336.204033,15576.11071,210.558383,3603457.645,391.519423,391.685476,98.276042,100.7707998,4.322546,1.214658,250.356206,1.910494,-65.023003,-0.421,-0.020504,"B","Obl",6.725333333,"4X0315","Pan troglodytes","LingualCusp","Inner",3.801,2.134
"Grid_Position 216 0037 DC.hys",337.009402,14753.0825,217.923192,3619249.53,393.001461,387.783309,101.491347,104.3878875,4.076282,0.218874,237.598865,2.218429,-65.013503,-0.425,-0.077456,"IPM","Para",6.725333333,"4X0315","Pan troglodytes","LingualCusp","Inner",3.801,2.134
"Grid_Position 216 0038 DC.hys",337.237757,15290.39798,206.198205,3623733.13,392.269469,392.853171,95.97135,98.19173651,4.219515,0.641857,243.559701,2.013293,-65.004503,-0.4295,-0.050296,"S","Obl",6.725333333,"4X0315","Pan troglodytes","LingualCusp","Inner",3.801,2.134
"Grid_Position 216 0039 DC.hys",339.121813,14490.29853,198.206474,3660825.64,393.664033,393.95213,91.783189,93.53382759,3.958205,0.23115,234.691886,2.178451,-64.995503,-0.4335,-0.007823,"U","U",6.725333333,"4X0315","Pan troglodytes","LingualCusp","Inner",3.801,2.134
"Grid_Position 216 0040 DC.hys",339.942321,14376.4216,197.527819,3677035.419,394.050658,394.528638,91.267087,92.96239769,3.909786,5.277784,274.322548,1.651596,-64.986503,-0.438,-0.025986,"U","U",6.725333333,"4X0315","Pan troglodytes","LingualCusp","Inner",3.801,2.134
"Grid_Position 216 0042 DC.hys",335.519668,15520.79267,209.083245,3590064.162,390.889621,391.194117,97.769401,100.2028718,4.323263,1.708702,253.766269,1.851314,-65.027503,-0.407,0.02387,"B","Obl",6.725333333,"4X0315","Pan troglodytes","LingualCusp","Inner",3.801,2.134
"Grid_Position 216 0043 DC.hys",339.543814,15117.33373,211.624723,3669158.363,392.65764,393.119786,97.885419,100.3328757,4.120109,0.236217,236.663525,2.190202,-65.018003,-0.412,-0.041627,"H","Perp",6.725333333,"4X0315","Pan troglodytes","LingualCusp","Inner",3.801,2.134
"Grid_Position 216 0045 DC.hys",340.114314,15252.9158,218.117159,3680437.599,392.019756,392.561756,100.733734,103.5336009,4.144321,0.443604,246.087957,2.09458,-65.000503,-0.4205,-0.050436,"U","U",6.725333333,"4X0315","Pan troglodytes","LingualCusp","Inner",3.801,2.134
"Grid_Position 216 0046 DC.hys",337.504468,15660.36768,212.861864,3628973.152,392.279024,392.682393,99.00128,101.5847239,4.315372,1.865796,257.257003,1.840755,-64.991503,-0.4245,-0.016186,"U","U",6.725333333,"4X0315","Pan troglodytes","LingualCusp","Inner",3.801,2.134
"Grid_Position 216 0047 DC.hys",342.924816,14744.12131,212.859391,3736242.889,394.171191,394.87503,97.568604,99.97793666,3.946243,0.637492,254.164975,2.031417,-64.982003,-0.429,-0.047284,"U","U",6.725333333,"4X0315","Pan troglodytes","LingualCusp","Inner",3.801,2.134
"Grid_Position 216 0048 DC.hys",341.284658,15114.73572,198.539622,3703627.545,397.880559,398.381834,91.404666,93.11467099,4.081063,4.531819,270.97568,1.673544,-64.973003,-0.433,-0.053531,"U","U",6.725333333,"4X0315","Pan troglodytes","LingualCusp","Inner",3.801,2.134
"Grid_Position 216 0049 DC.hys",337.31152,15638.38109,213.964578,3625181.982,391.501647,392.128004,99.56617,102.219473,4.31382,0.659636,244.682637,2.01735,-65.023503,-0.398,-0.010672,"H","Perp",6.725333333,"4X0315","Pan troglodytes","LingualCusp","Inner",3.801,2.134
"Grid_Position 216 0050 DC.hys",348.129078,15202.51923,218.743401,3840629.783,399.783636,400.253574,98.893686,101.4639016,3.95834,0.393244,253.170799,2.116319,-65.014503,-0.4035,-0.02408,"H","Perp",6.725333333,"4X0315","Pan troglodytes","LingualCusp","Inner",3.801,2.134
"Grid_Position 216 0051 DC.hys",340.80692,14866.33428,214.637562,3694152.986,392.227722,392.753795,98.942554,101.5187747,4.024288,0.572056,250.69474,2.051024,-65.005503,-0.407,-0.001789,"U","U",6.725333333,"4X0315","Pan troglodytes","LingualCusp","Inner",3.801,2.134
"Grid_Position 216 0052 DC.hys",337.130475,15770.58495,215.471018,3621626.392,391.341375,392.023884,100.316384,103.0635243,4.354559,3.674496,265.538234,1.728154,-64.996003,-0.411,-0.060093,"U","U",6.725333333,"4X0315","Pan troglodytes","LingualCusp","Inner",3.801,2.134
"Grid_Position 216 0053 DC.hys",343.387913,14832.04772,220.67091,3745476.353,393.44666,393.797982,101.024425,103.8612385,3.95999,1.060981,262.300297,1.95642,-64.987003,-0.4155,0.011208,"U","U",6.725333333,"4X0315","Pan troglodytes","LingualCusp","Inner",3.801,2.134
"Grid_Position 216 0054 DC.hys",338.447315,16233.41267,210.268978,3647525.827,395.546968,396.349624,97.54631,99.95296798,4.450527,6.232234,270.720192,1.627259,-64.978003,-0.42,-0.011263,"U","U",6.725333333,"4X0315","Pan troglodytes","LingualCusp","Inner",3.801,2.134
"Grid_Position 216 0055 DC.hys",336.941654,14517.63697,194.252637,3617919.843,392.216257,392.993545,90.484102,92.09654038,4.012703,0.760466,245.480631,1.97379,-64.969003,-0.424,-0.078861,"U","U",6.725333333,"4X0315","Pan troglodytes","LingualCusp","Inner",3.801,2.134
"Grid_Position 217 0000 DC.hys",342.058824,14933.81621,226.526823,3719005.32,391.756847,391.502691,104.073716,107.3091032,4.01554,0.352091,249.71738,2.150701,-65.449503,-0.304,-0.110548,"U","U",2.956666667,"4X0315","Pan troglodytes","LingualCusp","Middle",4.214,1.768
"Grid_Position 217 0002 DC.hys",344.258638,15772.49401,216.727923,3762866.564,398.237735,398.840301,98.989764,101.5717909,4.191617,0.25113,240.160946,2.180394,-65.431003,-0.3125,0.004502,"S","Obl",2.956666667,"4X0315","Pan troglodytes","LingualCusp","Middle",4.214,1.768
"Grid_Position 217 0003 DC.hys",344.024265,16006.30871,221.150133,3758181.892,397.811809,398.307441,101.07253,103.9154752,4.259056,0.178984,236.143112,2.240533,-65.422503,-0.317,-0.002141,"B","Obl",2.956666667,"4X0315","Pan troglodytes","LingualCusp","Middle",4.214,1.768
"Grid_Position 217 0005 DC.hys",333.962138,18205.96468,236.578161,3559670.337,390.355159,391.678681,111.097578,115.3283124,5.114509,0.855047,239.128453,1.98232,-65.404003,-0.3255,0.089665,"IPM","Obl",2.956666667,"4X0315","Pan troglodytes","LingualCusp","Middle",4.214,1.768
"Grid_Position 217 0006 DC.hys",346.011721,15589.63009,218.476591,3797995.24,398.611905,399.528771,99.325905,101.9494111,4.1047,0.730053,256.250117,2.007939,-65.394503,-0.33,0.043525,"S","Obl",2.956666667,"4X0315","Pan troglodytes","LingualCusp","Middle",4.214,1.768
"Grid_Position 217 0009 DC.hys",338.448346,17535.95491,210.776002,3647546.158,400.616793,400.846182,97.781252,100.2161501,4.807603,0.448508,229.766667,2.056316,-65.427003,-0.304,-0.40643,"T","Obl",2.956666667,"4X0315","Pan troglodytes","LingualCusp","Middle",4.214,1.768
"Grid_Position 217 0010 DC.hys",346.243458,15752.50627,222.636506,3802650.42,399.320415,399.309237,101.155151,104.0086391,4.142507,0.428976,250.62261,2.101448,-65.418003,-0.307,-0.041676,"IPM","Obl",2.956666667,"4X0315","Pan troglodytes","LingualCusp","Middle",4.214,1.768
"Grid_Position 217 0011 DC.hys",338.862322,16648.72749,228.67231,3655706.27,394.129579,393.466859,105.965078,109.4578389,4.554175,1.756789,257.714688,1.864573,-65.408503,-0.312,0.00682,"IPM","Perp",2.956666667,"4X0315","Pan troglodytes","LingualCusp","Middle",4.214,1.768
"Grid_Position 217 0013 DC.hys",346.148099,16932.49208,229.241372,3800734.504,400.669064,401.545469,104.182329,107.4322851,4.455058,0.964899,256.50905,1.963583,-65.391003,-0.3205,0.042896,"S","Perp",2.956666667,"4X0315","Pan troglodytes","LingualCusp","Middle",4.214,1.768
"Grid_Position 217 0017 DC.hys",337.535306,15485.39334,224.3137,3629579.237,388.679113,389.311212,104.318777,107.587072,4.266443,2.688503,265.30567,1.796283,-65.413503,-0.299,-0.054125,"U","U",2.956666667,"4X0315","Pan troglodytes","LingualCusp","Middle",4.214,1.768
"Grid_Position 217 0022 DC.hys",337.035591,15631.76064,213.759036,3619763.602,391.240471,391.881555,99.544944,102.1956096,4.318448,0.613652,243.494123,2.029148,-65.428003,-0.281,-0.020924,"IPM","Para",2.956666667,"4X0315","Pan troglodytes","LingualCusp","Middle",4.214,1.768
"Grid_Position 217 0023 DC.hys",340.036215,15304.26424,210.274805,3678892.537,393.594825,394.622869,97.132265,99.48944145,4.160019,0.164286,231.213467,2.245183,-65.418503,-0.285,-0.009166,"U","U",2.956666667,"4X0315","Pan troglodytes","LingualCusp","Middle",4.214,1.768
"Grid_Position 217 0025 DC.hys",339.433366,15793.58643,220.069208,3666976.62,392.581157,393.258205,101.821628,104.7607011,4.306978,0.113931,227.079841,2.315544,-65.400503,-0.2935,-0.020874,"IPM","Perp",2.956666667,"4X0315","Pan troglodytes","LingualCusp","Middle",4.214,1.768
"Grid_Position 217 0026 DC.hys",345.704337,17742.92955,235.93236,3791824.62,401.435644,402.106932,107.349053,111.0350983,4.679259,1.386707,258.855733,1.904849,-65.391003,-0.298,0.0036,"IPM","Perp",2.956666667,"4X0315","Pan troglodytes","LingualCusp","Middle",4.214,1.768
"Grid_Position 217 0027 DC.hys",343.805441,17025.09241,230.61148,3753810.496,398.757678,399.174841,105.458012,108.8810062,4.535416,1.525556,259.809016,1.887764,-65.382003,-0.3025,-0.026847,"H","Perp",2.956666667,"4X0315","Pan troglodytes","LingualCusp","Middle",4.214,1.768
"Grid_Position 217 0028 DC.hys",340.233701,15425.89199,214.302481,3682800.037,393.316497,394.220099,98.94024,101.5161762,4.188631,0.985411,253.64691,1.952897,-65.432503,-0.2675,-0.081642,"U","U",2.956666667,"4X0315","Pan troglodytes","LingualCusp","Middle",4.214,1.768
"Grid_Position 217 0031 DC.hys",340.042969,15800.90464,221.983066,3679026.139,392.882613,393.428475,102.538802,105.5710429,4.294861,0.492635,245.600279,2.076802,-65.405003,-0.2805,-0.00018,"U","U",2.956666667,"4X0315","Pan troglodytes","LingualCusp","Middle",4.214,1.768
"Grid_Position 217 0032 DC.hys",336.892544,16526.07605,220.954744,3616956.129,392.421467,392.988,102.935822,106.0201184,4.569056,0.231939,229.091684,2.191305,-65.396003,-0.2845,-0.046813,"S","Perp",2.956666667,"4X0315","Pan troglodytes","LingualCusp","Middle",4.214,1.768
"Grid_Position 217 0033 DC.hys",335.158886,17705.95489,239.333403,3583012.936,390.042139,390.644105,112.024743,116.3950005,4.941639,1.924813,253.446835,1.854511,-65.387503,-0.289,-0.022695,"H","Perp",2.956666667,"4X0315","Pan troglodytes","LingualCusp","Middle",4.214,1.768
"Grid_Position 217 0034 DC.hys",339.032697,17271.07782,240.464867,3659067.141,392.429379,392.900477,111.378476,115.6512792,4.720077,2.192067,260.922849,1.837522,-65.378003,-0.293,-0.004249,"H","Perp",2.956666667,"4X0315","Pan troglodytes","LingualCusp","Middle",4.214,1.768
"Grid_Position 217 0035 DC.hys",346.332265,15229.22144,213.102773,3804435.12,399.533865,399.930423,96.800776,99.11860054,4.003018,0.851407,258.595848,1.977697,-65.428503,-0.2585,-0.055065,"U","U",2.956666667,"4X0315","Pan troglodytes","LingualCusp","Middle",4.214,1.768
"Grid_Position 217 0036 DC.hys",347.06495,15682.39037,218.915271,3819174.538,400.367407,400.792553,99.248999,101.8629936,4.106225,0.122095,235.759707,2.303744,-65.419503,-0.2635,-0.037562,"U","U",2.956666667,"4X0315","Pan troglodytes","LingualCusp","Middle",4.214,1.768
"Grid_Position 217 0037 DC.hys",333.104323,17527.21819,222.033621,3542983.086,392.05293,392.308931,104.512691,107.8071182,4.947023,2.523458,251.222526,1.787273,-65.410003,-0.267,-0.031618,"H","Perp",2.956666667,"4X0315","Pan troglodytes","LingualCusp","Middle",4.214,1.768
"Grid_Position 217 0038 DC.hys",346.681004,15138.83139,216.266447,3811447.319,398.203683,399.181628,98.147448,100.6265982,3.971938,0.247098,245.856422,2.190334,-65.401003,-0.2715,0.04336,"S","Perp",2.956666667,"4X0315","Pan troglodytes","LingualCusp","Middle",4.214,1.768
"Grid_Position 217 0039 DC.hys",335.650725,17073.54052,222.369095,3592627.217,392.54246,393.235865,103.944898,107.1630394,4.752383,0.995451,243.73519,1.947126,-65.392003,-0.276,0.002566,"H","Perp",2.956666667,"4X0315","Pan troglodytes","LingualCusp","Middle",4.214,1.768
"Grid_Position 217 0040 DC.hys",343.317357,16151.49228,215.815104,3744068.872,398.287462,399.446975,98.819977,101.3811446,4.313888,7.442922,279.368242,1.604484,-65.383003,-0.28,0.001478,"S","Perp",2.956666667,"4X0315","Pan troglodytes","LingualCusp","Middle",4.214,1.768
"Grid_Position 217 0041 DC.hys",344.420323,16693.95641,228.00899,3766099.968,398.99673,399.332488,104.097639,107.3362329,4.432691,0.489427,247.240963,2.077293,-65.373503,-0.284,0.006366,"H","Perp",2.956666667,"4X0315","Pan troglodytes","LingualCusp","Middle",4.214,1.768
"Grid_Position 217 0042 DC.hys",331.317406,17397.25504,223.286259,3508341.116,389.649432,389.753341,105.619941,109.0651537,4.958827,2.631052,250.837925,1.782919,-65.424003,-0.2495,-0.075571,"H","Perp",2.956666667,"4X0315","Pan troglodytes","LingualCusp","Middle",4.214,1.768
