Repository: FFosterAnthro/FFoster-Dissertation-Appendix-A5

File: Appendix A5-Grids.csv (part 3 of 8)
"File","hc.nm.","Pmax.µN.","S.µN.nm.","A.nm.2.","hmax.nm.","heff.nm.","Er.GPa.","E.GPa.","H.GPa.","A","hf.nm.","m","X.mm.","Y.mm.","Drift.nm.s.","Feature","Orientation","Protein","Sample","Species","Region","Thickness","Prism","IPM"
"Grid_Position 217 0043 DC.hys",337.487938,15559.57026,216.036748,3628648.274,390.787734,391.505034,100.482405,103.2504749,4.28798,0.223663,232.982717,2.201002,-65.415003,-0.2545,-0.030117,"H","Perp",2.956666667,"4X0315","Pan troglodytes","LingualCusp","Middle",4.214,1.768
"Grid_Position 217 0044 DC.hys",332.241978,18468.20726,237.385938,3526245.172,390.013258,390.590656,112.004008,116.3711244,5.237358,2.976278,252.681547,1.772651,-65.406003,-0.258,-0.011014,"U","U",2.956666667,"4X0315","Pan troglodytes","LingualCusp","Middle",4.214,1.768
"Grid_Position 217 0045 DC.hys",338.051243,15252.2346,224.365645,3639726.744,388.700844,389.035769,104.197379,107.4493558,4.190489,0.1238,231.541505,2.316795,-65.397003,-0.263,-0.00762,"H","Perp",2.956666667,"4X0315","Pan troglodytes","LingualCusp","Middle",4.214,1.768
"Grid_Position 217 0046 DC.hys",346.520572,15463.09746,215.539188,3808220.701,399.658328,400.326672,97.858829,100.3030778,4.060452,0.435717,250.320323,2.090929,-65.388003,-0.2665,-0.027904,"S","Perp",2.956666667,"4X0315","Pan troglodytes","LingualCusp","Middle",4.214,1.768
"Grid_Position 217 0049 DC.hys",346.135123,14152.39293,219.19991,3800473.82,394.856593,394.55802,99.622246,102.2825212,3.72385,0.832209,265.213227,2.003362,-65.420003,-0.2405,-0.072372,"S","Perp",2.956666667,"4X0315","Pan troglodytes","LingualCusp","Middle",4.214,1.768
"Grid_Position 217 0050 DC.hys",350.764164,15644.67993,227.045334,3894004.594,401.807551,402.443315,101.941068,104.8955803,4.017633,0.184885,247.432551,2.249613,-65.411003,-0.245,0.041955,"H","Perp",2.956666667,"4X0315","Pan troglodytes","LingualCusp","Middle",4.214,1.768
"Grid_Position 217 0051 DC.hys",344.545393,16643.76381,229.652775,3768602.024,398.170952,398.900594,104.813298,108.1483975,4.416429,1.168139,258.675927,1.934838,-65.402003,-0.249,-0.024055,"H","Perp",2.956666667,"4X0315","Pan troglodytes","LingualCusp","Middle",4.214,1.768
"Grid_Position 217 0053 DC.hys",337.23231,14709.17299,205.808871,3623626.145,390.700872,390.834857,95.791556,97.99101391,4.059241,0.19308,232.258379,2.218782,-65.383503,-0.2575,-0.033645,"S","Obl",2.956666667,"4X0315","Pan troglodytes","LingualCusp","Middle",4.214,1.768
"Grid_Position 217 0054 DC.hys",338.401804,14850.06399,209.31031,3646629.268,390.643617,391.612503,97.113508,99.46845151,4.072271,0.164698,232.033709,2.249249,-65.374003,-0.262,-0.025818,"U","U",2.956666667,"4X0315","Pan troglodytes","LingualCusp","Middle",4.214,1.768
"Grid_Position 217 0055 DC.hys",335.744073,16509.53712,225.962391,3594453.317,389.959746,390.541479,105.597726,109.0398872,4.593059,1.256184,250.360838,1.918621,-65.365503,-0.266,-0.038195,"B","Para",2.956666667,"4X0315","Pan troglodytes","LingualCusp","Middle",4.214,1.768
"XX",309.392328,12267.83486,106.004359,1055158.707,396.793714,396.189476,91.432303,93.15234501,5.101512,5.711692,223.777443,1.489784,-66.534003,5.226,-0.081161,"IPM","Para",1.3205,"007-1","Colobus tephrosceles","LingualCusp","Middle",4.174,1.186
"XX",308.769773,12320.42095,108.639973,1052864.935,394.013626,393.824247,93.807626,95.78818679,5.140917,3.517508,215.310249,1.574115,-66.524003,5.226,-0.230092,"IPM","Para",1.3205,"007-1","Colobus tephrosceles","LingualCusp","Middle",4.174,1.186
"XX",333.147006,8668.840557,99.372663,1144415.819,398.974673,398.573756,82.301894,83.13017111,3.177365,2.750048,256.736316,1.625911,-66.494003,5.226,-0.089985,"IPM","Para",1.3205,"007-1","Colobus tephrosceles","LingualCusp","Middle",4.174,1.186
"XX",308.850244,12274.34838,108.472063,1053161.312,394.222564,393.717822,93.64946,95.61230367,5.119429,4.439777,219.871488,1.536332,-66.504003,5.2355,-0.054193,"IPM","Para",1.3205,"007-1","Colobus tephrosceles","LingualCusp","Middle",4.174,1.186
"XX",332.700456,9487.290251,103.543823,1142702.448,402.084877,401.419839,85.820778,86.97229164,3.485363,5.923693,264.074193,1.498984,-66.544003,5.2455,-0.076695,"IPM","Para",1.3205,"007-1","Colobus tephrosceles","LingualCusp","Middle",4.174,1.186
"XX",310.955092,12323.87751,109.265739,1060925.533,396.406022,395.546184,93.988861,95.98978806,5.081175,4.335276,221.664246,1.541669,-66.494003,5.2455,-0.028153,"IPM","Para",1.3205,"007-1","Colobus tephrosceles","LingualCusp","Middle",4.174,1.186
"XX",316.042585,11030.16886,108.901767,1079791.604,393.273417,392.006703,92.853821,94.72834197,4.42401,2.649381,226.738362,1.631708,-66.534003,5.2555,-0.053155,"IPM","Para",1.3205,"007-1","Colobus tephrosceles","LingualCusp","Middle",4.174,1.186
"XX",312.120617,12091.00351,109.690848,1065234.959,395.133692,394.791622,94.163483,96.18409892,4.953582,3.744216,221.9341,1.568182,-66.524003,5.2555,-0.074054,"IPM","Para",1.3205,"007-1","Colobus tephrosceles","LingualCusp","Middle",4.174,1.186
"XX",303.660608,12347.71516,106.578528,1034112.876,392.732463,390.552278,92.858267,94.7332778,5.300025,6.431982,220.099986,1.471248,-66.544003,5.2655,-0.116653,"IPM","Para",1.3205,"007-1","Colobus tephrosceles","LingualCusp","Middle",4.174,1.186
"XX",315.898219,11260.24283,104.990234,1079254.214,397.455449,396.336007,89.540982,91.06206841,4.519803,4.806175,233.026133,1.522697,-66.534003,5.2655,-0.045855,"IPM","Para",1.3205,"007-1","Colobus tephrosceles","LingualCusp","Middle",4.174,1.186
"XX",315.594729,11823.02628,107.975185,1078124.899,398.900065,397.717948,92.134916,93.93078068,4.753471,5.701263,233.739582,1.497552,-66.524003,5.2655,-0.016902,"IPM","Para",1.3205,"007-1","Colobus tephrosceles","LingualCusp","Middle",4.174,1.186
"XX",308.78652,11597.57955,104.901895,1052926.612,392.384136,391.703847,90.577245,92.20641186,4.838854,3.018898,215.300382,1.595597,-66.514003,5.2655,-0.08901,"IPM","Para",1.3205,"007-1","Colobus tephrosceles","LingualCusp","Middle",4.174,1.186
"XX",309.738182,11757.24655,109.051462,1056433.857,392.122334,390.598491,94.003747,96.00634996,4.879927,3.038701,217.743497,1.603274,-66.544503,5.276,-0.064337,"IPM","Para",1.3205,"007-1","Colobus tephrosceles","LingualCusp","Middle",4.174,1.186
"XX",320.875668,11442.27194,107.435882,1097855.041,403.234593,400.753115,90.847228,92.50492285,4.472112,4.071805,235.219408,1.554259,-66.534003,5.2755,-0.071958,"IPM","Para",1.3205,"007-1","Colobus tephrosceles","LingualCusp","Middle",4.174,1.186
"XX",312.318509,11628.03687,107.346768,1065967.38,397.708662,393.560151,92.119558,93.91375421,4.758781,3.184474,221.042074,1.592638,-66.503503,5.2755,-0.107389,"IPM","Para",1.3205,"007-1","Colobus tephrosceles","LingualCusp","Middle",4.174,1.186
"XX",345.073686,7470.151139,123.721925,1190769.073,390.519745,390.357603,100.454113,103.2273068,2.57715,0.15817,257.455509,2.201147,-66.494003,5.2755,1.784617,"IPM","Para",1.3205,"007-1","Colobus tephrosceles","LingualCusp","Middle",4.174,1.186
"XX",313.506,11615.9517,108.388945,1070366.962,394.865158,393.882866,92.822544,94.69362025,4.72327,4.145391,227.533854,1.55221,-66.484003,5.2755,-0.071398,"IPM","Para",1.3205,"007-1","Colobus tephrosceles","LingualCusp","Middle",4.174,1.186
"XX",311.144878,11626.95616,105.614562,1061626.748,410.593417,393.711306,90.818161,92.47277712,4.788868,4.813448,226.245828,1.521189,-66.534003,5.2855,-0.095271,"IPM","Para",1.3205,"007-1","Colobus tephrosceles","LingualCusp","Middle",4.174,1.186
"XX",309.581986,11879.21734,106.517693,1055857.892,394.017217,393.22455,91.844646,93.60906027,4.934774,6.390173,228.708909,1.475167,-66.514003,5.2855,-0.100652,"IPM","Para",1.3205,"007-1","Colobus tephrosceles","LingualCusp","Middle",4.174,1.186
"XX",312.434179,11328.93598,107.040478,1066395.587,413.218425,391.81258,91.838271,93.60199654,4.633457,3.040293,222.263126,1.601973,-66.503503,5.2855,-0.01725,"IPM","Para",1.3205,"007-1","Colobus tephrosceles","LingualCusp","Middle",4.174,1.186
"XX",309.349423,11890.0266,107.958624,1055000.563,392.615246,391.950698,93.124901,95.02936406,4.945567,5.026448,224.802678,1.517664,-66.494003,5.2855,-0.031808,"IPM","Para",1.3205,"007-1","Colobus tephrosceles","LingualCusp","Middle",4.174,1.186
"XX",317.309933,11786.10931,109.911618,1084514.487,397.72047,397.734388,93.51058,95.45791049,4.695099,3.352107,227.330618,1.589104,-66.534003,5.2955,0.158906,"IPM","Para",1.3205,"007-1","Colobus tephrosceles","LingualCusp","Middle",4.174,1.186
"XX",316.327332,11319.54933,109.519499,1080851.908,394.337109,393.844688,93.334709,95.26245282,4.53312,5.265696,236.971638,1.517786,-66.544503,5.2255,-0.05574,"B","Para",1.3205,"007-1","Colobus tephrosceles","LingualCusp","Middle",4.174,1.186
"XX",308.596987,12730.01075,106.679488,1052228.662,399.261858,398.094117,92.142648,93.93935285,5.316872,1.95598,199.977271,1.66025,-66.504003,5.226,-0.117923,"B","Para",1.3205,"007-1","Colobus tephrosceles","LingualCusp","Middle",4.174,1.186
"XX",312.975946,10797.60154,101.442539,1068402.175,398.486186,392.806372,86.953598,88.21460465,4.403161,3.022378,223.179934,1.593626,-66.484003,5.226,-0.066981,"B","Para",1.3205,"007-1","Colobus tephrosceles","LingualCusp","Middle",4.174,1.186
"XX",305.679117,12067.23526,106.239636,1041506.357,393.326792,390.867911,92.233872,94.04049896,5.121866,3.9104,214.445594,1.553218,-66.544003,5.236,-0.074231,"B","Para",1.3205,"007-1","Colobus tephrosceles","LingualCusp","Middle",4.174,1.186
"XX",310.830541,12321.57538,108.536018,1060465.447,396.483542,395.974456,93.381415,95.31435408,5.083683,3.364105,216.483294,1.581069,-66.534003,5.2355,-0.036797,"B","Para",1.3205,"007-1","Colobus tephrosceles","LingualCusp","Middle",4.174,1.186
"XX",310.460489,11246.47295,107.325787,1059098.983,390.821139,389.051617,92.399715,94.224425,4.649508,3.958636,225.561915,1.560192,-66.524003,5.2355,-0.086767,"B","Para",1.3205,"007-1","Colobus tephrosceles","LingualCusp","Middle",4.174,1.186
"XX",353.54217,6323.924907,104.842764,1224432.908,400.572565,398.780806,83.947118,84.92335133,2.092107,0.000697,213.689271,3.068586,-66.494003,5.2355,-0.385911,"B","Para",1.3205,"007-1","Colobus tephrosceles","LingualCusp","Middle",4.174,1.186
"XX",321.496973,10589.85838,104.851573,1100187.716,397.962628,397.245896,88.567907,89.989546,4.125313,2.562914,232.494162,1.631228,-66.484003,5.2355,-0.035777,"B","Para",1.3205,"007-1","Colobus tephrosceles","LingualCusp","Middle",4.174,1.186
"XX",318.123136,10848.89817,107.609886,1087550.033,394.722749,393.735832,91.424454,93.14365484,4.302948,3.226351,232.641379,1.597891,-66.534003,5.2455,-0.09085,"B","Para",1.3205,"007-1","Colobus tephrosceles","LingualCusp","Middle",4.174,1.186
"XX",309.764483,11434.40284,106.885643,1056530.851,393.982767,389.997917,92.132554,93.92816204,4.745244,1.283749,203.848204,1.740076,-66.514003,5.2455,-0.09414,"B","Para",1.3205,"007-1","Colobus tephrosceles","LingualCusp","Middle",4.174,1.186
"XX",314.149656,10616.95595,101.279667,1072754.969,395.324228,392.770738,86.637682,87.86788646,4.302029,4.564074,232.67217,1.527248,-66.503503,5.2455,-0.053559,"B","Para",1.3205,"007-1","Colobus tephrosceles","LingualCusp","Middle",4.174,1.186
"XX",309.439179,12046.34601,107.135175,1055331.409,405.292461,393.769648,92.400108,94.22486092,5.008121,6.636832,228.563284,1.469276,-66.484003,5.2455,-0.022495,"B","Para",1.3205,"007-1","Colobus tephrosceles","LingualCusp","Middle",4.174,1.186
"XX",303.732455,11778.92114,98.546164,1034375.718,394.877793,393.377658,85.84903,87.00324206,5.053857,22.642548,244.050986,1.249314,-66.544003,5.256,-0.093844,"B","Para",1.3205,"007-1","Colobus tephrosceles","LingualCusp","Middle",4.174,1.186
"XX",309.135428,11549.57786,105.909909,1054211.929,391.623098,390.923652,91.391848,93.10755589,4.809603,4.474346,223.59611,1.534398,-66.514003,5.2555,-0.064822,"B","Para",1.3205,"007-1","Colobus tephrosceles","LingualCusp","Middle",4.174,1.186
"XX",313.049462,11654.63421,107.654921,1068674.589,394.845667,394.243852,92.266909,94.0771336,4.750754,2.136815,214.769531,1.657821,-66.503503,5.2555,-0.085207,"B","Para",1.3205,"007-1","Colobus tephrosceles","LingualCusp","Middle",4.174,1.186
"XX",315.182078,10625.55534,99.169396,1076590.249,404.612149,395.541209,84.681253,85.72530215,4.281548,10.565241,247.348231,1.3831,-66.494003,5.2555,-0.031167,"B","Para",1.3205,"007-1","Colobus tephrosceles","LingualCusp","Middle",4.174,1.186
"XX",333.651663,9622.493829,114.569302,1146353.979,399.510529,396.642973,94.807725,96.90153874,3.517752,0.148203,217.297784,2.135356,-66.484003,5.2555,-0.166756,"B","Para",1.3205,"007-1","Colobus tephrosceles","LingualCusp","Middle",4.174,1.186
"XX",333.058141,9754.846069,106.869874,1144074.732,402.496778,401.516484,88.524387,89.94162442,3.577053,1.090374,238.474602,1.786216,-66.503503,5.2655,-0.016122,"B","Para",1.3205,"007-1","Colobus tephrosceles","LingualCusp","Middle",4.174,1.186
"XX",318.846617,9697.377481,100.893118,1090254.056,396.28374,390.933131,85.611581,86.74316511,3.831363,5.232434,245.662779,1.511417,-66.494003,5.2655,-0.074847,"B","Para",1.3205,"007-1","Colobus tephrosceles","LingualCusp","Middle",4.174,1.186
"XX",315.137296,11171.74127,107.04743,1076423.762,394.488238,393.409198,91.415415,93.13364731,4.502722,3.072145,226.255705,1.601662,-66.484003,5.2655,-0.053562,"B","Para",1.3205,"007-1","Colobus tephrosceles","LingualCusp","Middle",4.174,1.186
"XX",320.753261,11517.06223,113.634181,1097395.757,398.763938,396.767332,96.108583,98.35288315,4.504275,1.35448,219.626119,1.74778,-66.524003,5.2755,-0.013444,"B","Para",1.3205,"007-1","Colobus tephrosceles","LingualCusp","Middle",4.174,1.186
"XX",320.08185,11134.55923,103.121534,1094878.253,401.191071,401.063185,87.317497,88.6142408,4.370274,4.120929,234.310804,1.544359,-66.514003,5.2755,0.047612,"B","Para",1.3205,"007-1","Colobus tephrosceles","LingualCusp","Middle",4.174,1.186
"XX",311.186755,11621.01286,104.374564,1061781.501,395.839671,394.691388,89.745344,91.28756721,4.785326,3.530009,220.027025,1.568755,-66.544003,5.286,-0.003327,"B","Para",1.3205,"007-1","Colobus tephrosceles","LingualCusp","Middle",4.174,1.186
"XX",314.962039,11063.40009,103.612513,1075772.325,396.898982,395.044549,88.508882,89.92455221,4.463278,2.210834,219.12209,1.647574,-66.524003,5.2855,-0.042317,"B","Para",1.3205,"007-1","Colobus tephrosceles","LingualCusp","Middle",4.174,1.186
"XX",310.538161,11970.08696,104.836057,1059385.738,396.701566,396.172489,90.244023,91.83819025,4.946562,5.847763,226.591762,1.485217,-66.544503,5.2955,-0.042546,"B","Para",1.3205,"007-1","Colobus tephrosceles","LingualCusp","Middle",4.174,1.186
"XX",319.75967,10644.65938,105.788672,1093671.224,397.080625,395.226111,89.625295,91.15509117,4.185172,0.208799,190.314067,2.036455,-66.524003,5.2955,-0.074782,"B","Para",1.3205,"007-1","Colobus tephrosceles","LingualCusp","Middle",4.174,1.186
"XX",321.934212,10590.4055,104.443882,1101830.816,406.049725,397.982747,88.157725,89.53803515,4.115965,4.877565,243.426949,1.524248,-66.514003,5.2955,-0.013976,"B","Para",1.3205,"007-1","Colobus tephrosceles","LingualCusp","Middle",4.174,1.186
"XX",310.139982,11903.33064,105.965517,1057916.056,396.413278,394.389068,91.279612,92.98331356,4.929701,2.770026,213.580954,1.609585,-66.504003,5.2955,-0.075423,"B","Para",1.3205,"007-1","Colobus tephrosceles","LingualCusp","Middle",4.174,1.186
"XX",369.129109,2671.398917,59.094606,1288236.712,405.147201,403.033205,46.130147,45.06149326,0.81987,1.532466,325.487698,1.715401,-66.494003,5.2955,-0.269072,"B","Para",1.3205,"007-1","Colobus tephrosceles","LingualCusp","Middle",4.174,1.186
"XX",316.005354,10717.29601,102.072679,1079653.001,396.340261,394.75289,87.036665,88.30580515,4.299384,1.419831,214.302234,1.718631,-66.484003,5.2955,-0.082197,"B","Para",1.3205,"007-1","Colobus tephrosceles","LingualCusp","Middle",4.174,1.186
"XX",322.080022,11336.29535,107.969235,1102379.028,402.908775,400.826727,91.1107,92.79638221,4.402451,4.18093,237.870499,1.552029,-66.524003,5.2455,-0.027613,"H","Para",1.3205,"007-1","Colobus tephrosceles","LingualCusp","Middle",4.174,1.186
"Grid_Position 148 0001 DC.hys",335.530762,17110.14631,235.515038,3590281.094,389.406709,390.018194,110.125843,114.2123954,4.765684,8.908875,274.392956,1.59154,-54.643503,0.2365,-0.083095,"T","Perp",1.649333333,"CApellaM1","Cebus apella","BuccalCusp","Inner",3.296,0.977
"Grid_Position 148 0003 DC.hys",335.151882,17148.9464,239.146621,3582876.11,389.309568,388.933574,111.939454,116.2967971,4.786363,2.720647,259.856302,1.800017,-54.624503,0.2435,-0.079368,"H","Perp",1.649333333,"CApellaM1","Cebus apella","BuccalCusp","Inner",3.296,0.977
"Grid_Position 148 0004 DC.hys",335.370077,16913.87669,229.514301,3587139.725,389.815657,390.64074,107.366905,111.0554709,4.715143,5.449607,267.532641,1.670526,-54.615003,0.2465,-0.065878,"IPM","Perp",1.649333333,"CApellaM1","Cebus apella","BuccalCusp","Inner",3.296,0.977
"Grid_Position 148 0006 DC.hys",330.240177,17587.04882,231.938672,3487535.326,386.165377,387.109894,110.03952,114.1133653,5.04283,7.280953,264.322917,1.619319,-54.596503,0.2535,-0.148932,"H","Perp",1.649333333,"CApellaM1","Cebus apella","BuccalCusp","Inner",3.296,0.977
"Grid_Position 148 0007 DC.hys",337.951711,16241.97137,234.801583,3637768.101,389.315742,389.831594,109.073273,113.0060077,4.464818,7.916919,277.994749,1.616766,-54.656503,0.2425,-0.065414,"NP","NP",1.649333333,"CApellaM1","Cebus apella","BuccalCusp","Inner",3.296,0.977
"Grid_Position 148 0008 DC.hys",335.179646,16462.41356,229.465083,3583418.487,388.744887,388.986569,107.399602,111.0927865,4.594053,1.972068,256.4279,1.847699,-54.647003,0.246,-0.091077,"NP","NP",1.649333333,"CApellaM1","Cebus apella","BuccalCusp","Inner",3.296,0.977
"Grid_Position 148 0009 DC.hys",340.445494,18247.19676,242.870117,3686992.791,403.934571,396.79412,112.065715,116.4421823,4.949073,5.880722,271.704115,1.664947,-54.637003,0.249,-0.073339,"IPM","Perp",1.649333333,"CApellaM1","Cebus apella","BuccalCusp","Inner",3.296,0.977
"Grid_Position 148 0010 DC.hys",332.5308,18431.09186,233.846229,3531846.954,390.895058,391.643658,110.246361,114.3506816,5.218542,7.784821,265.128506,1.605173,-54.627503,0.2525,-0.203896,"T","Perp",1.649333333,"CApellaM1","Cebus apella","BuccalCusp","Inner",3.296,0.977
"Grid_Position 148 0011 DC.hys",334.405742,17858.78009,240.947214,3568314.403,389.57765,389.995034,113.012161,117.533113,5.004822,5.869288,266.552223,1.665467,-54.619003,0.2555,-0.056747,"T","Perp",1.649333333,"CApellaM1","Cebus apella","BuccalCusp","Inner",3.296,0.977
"Grid_Position 148 0012 DC.hys",343.847657,16902.38965,233.273209,3754653.655,397.681595,398.19077,106.663235,110.252975,4.501717,2.260688,265.892049,1.825881,-54.609503,0.26,-0.082635,"B","Obl",1.649333333,"CApellaM1","Cebus apella","BuccalCusp","Inner",3.296,0.977
"Grid_Position 148 0013 DC.hys",334.591094,16520.62331,227.22854,3571929.126,388.166351,389.119753,106.523711,110.0939847,4.625126,1.302301,249.944406,1.91425,-54.600003,0.2635,-0.076741,"H","Obl",1.649333333,"CApellaM1","Cebus apella","BuccalCusp","Inner",3.296,0.977
"Grid_Position 148 0014 DC.hys",350.925911,14642.46077,221.518753,3897292.239,399.821685,400.501152,99.417729,102.0526082,3.757086,4.619005,287.732885,1.706017,-54.660003,0.252,-0.082349,"NP","NP",1.649333333,"CApellaM1","Cebus apella","BuccalCusp","Inner",3.296,0.977
"Grid_Position 148 0015 DC.hys",348.178633,16408.29353,244.670029,3841630.299,397.821664,398.475844,110.600685,114.7574309,4.27118,3.770459,280.660291,1.756791,-54.650503,0.2545,-0.053252,"NP","NP",1.649333333,"CApellaM1","Cebus apella","BuccalCusp","Inner",3.296,0.977
"Grid_Position 148 0016 DC.hys",338.321147,17040.02547,240.581819,3645040.597,394.69564,391.442448,111.646843,115.960002,4.674852,4.206886,269.05447,1.727951,-54.641003,0.2585,-0.048868,"T","Perp",1.649333333,"CApellaM1","Cebus apella","BuccalCusp","Inner",3.296,0.977
"Grid_Position 148 0017 DC.hys",341.497016,17311.83573,231.36071,3707842.75,396.803779,397.616644,106.454441,110.0150661,4.668978,11.150392,281.897985,1.5465,-54.631003,0.2625,-0.080487,"H","Perp",1.649333333,"CApellaM1","Cebus apella","BuccalCusp","Inner",3.296,0.977
"Grid_Position 148 0018 DC.hys",338.888427,16947.71178,236.656265,3656221.124,391.964609,392.598325,109.657063,113.6748075,4.635308,3.820631,267.970632,1.740289,-54.622503,0.2655,-0.063656,"S","Obl",1.649333333,"CApellaM1","Cebus apella","BuccalCusp","Inner",3.296,0.977
"Grid_Position 148 0019 DC.hys",334.842599,16927.72967,230.542352,3576836.728,389.060557,389.911862,108.003042,111.7818852,4.732598,4.798259,265.5581,1.6936,-54.612503,0.269,-0.062919,"U","U",1.649333333,"CApellaM1","Cebus apella","BuccalCusp","Inner",3.296,0.977
"Grid_Position 148 0020 DC.hys",331.274167,18261.20783,232.745339,3507504.847,388.887847,390.119194,110.107444,114.1912866,5.206324,10.169425,267.805318,1.558932,-54.603503,0.273,-0.073736,"H","Obl",1.649333333,"CApellaM1","Cebus apella","BuccalCusp","Inner",3.296,0.977
"Grid_Position 148 0021 DC.hys",343.870402,14633.46397,235.59476,3755107.946,389.841943,390.455045,107.718238,111.4565533,3.896949,1.088096,267.698418,1.976348,-54.663503,0.261,-0.034017,"NP","NP",1.649333333,"CApellaM1","Cebus apella","BuccalCusp","Inner",3.296,0.977
"Grid_Position 148 0022 DC.hys",338.601934,16194.07992,232.682257,3650572.605,390.146715,390.799984,107.899045,111.6630686,4.436038,4.579065,271.807229,1.70973,-54.654003,0.2645,-0.045192,"NP","NP",1.649333333,"CApellaM1","Cebus apella","BuccalCusp","Inner",3.296,0.977
"Grid_Position 148 0023 DC.hys",334.773177,17028.10169,241.226011,3575481.774,387.294069,387.715545,113.029467,117.5530796,4.762464,7.147766,272.154139,1.637083,-54.644503,0.2685,0.004791,"T","Perp",1.649333333,"CApellaM1","Cebus apella","BuccalCusp","Inner",3.296,0.977
"Grid_Position 148 0024 DC.hys",342.224227,16370.72646,225.815703,3722294.739,395.75209,396.596198,103.701154,106.8867623,4.39802,1.161577,256.468607,1.932902,-54.635003,0.272,0.014501,"H","Perp",1.649333333,"CApellaM1","Cebus apella","BuccalCusp","Inner",3.296,0.977
"Grid_Position 148 0025 DC.hys",337.696474,17170.50496,232.210799,3632747.68,392.836247,393.154183,107.944277,111.7147433,4.726589,3.461209,263.762663,1.749867,-54.625503,0.275,-0.042509,"IPM","Perp",1.649333333,"CApellaM1","Cebus apella","BuccalCusp","Inner",3.296,0.977
"Grid_Position 148 0026 DC.hys",333.546949,17290.25663,236.192777,3551588.941,388.161629,388.449951,111.042721,115.2652602,4.868316,3.915866,261.59039,1.732959,-54.616503,0.2785,-0.072118,"S","Obl",1.649333333,"CApellaM1","Cebus apella","BuccalCusp","Inner",3.296,0.977
"Grid_Position 148 0027 DC.hys",332.835196,16691.96056,231.027214,3537755.361,392.039483,387.023489,108.826352,112.7233572,4.718235,4.840005,264.601547,1.694397,-54.607003,0.2815,-0.016921,"IPM","Obl",1.649333333,"CApellaM1","Cebus apella","BuccalCusp","Inner",3.296,0.977
"Grid_Position 148 0029 DC.hys",340.603256,16070.69939,239.227594,3690117.4,390.412674,390.986342,110.338229,114.4561156,4.355065,2.982882,270.523355,1.793206,-54.657503,0.2745,-0.022099,"NP","NP",1.649333333,"CApellaM1","Cebus apella","BuccalCusp","Inner",3.296,0.977
"Grid_Position 148 0030 DC.hys",325.218784,18308.65464,209.339938,3391324.342,388.692858,390.813009,100.716878,103.5146081,5.398674,84.095212,288.980129,1.16435,-54.648003,0.277,-0.042103,"S","Perp",1.649333333,"CApellaM1","Cebus apella","BuccalCusp","Inner",3.296,0.977
"Grid_Position 148 0033 DC.hys",326.683675,18552.74739,232.933982,3419260.424,386.306581,386.419744,111.60961,115.9171605,5.425953,7.417082,258.051828,1.611689,-54.619503,0.2875,-0.434167,"S","Perp",1.649333333,"CApellaM1","Cebus apella","BuccalCusp","Inner",3.296,0.977
"Grid_Position 148 0034 DC.hys",344.626961,17249.71266,242.010906,3770234.244,397.948921,398.084405,110.429625,114.5610264,4.575236,6.856147,280.919514,1.643806,-54.610003,0.2915,-0.025557,"H","Perp",1.649333333,"CApellaM1","Cebus apella","BuccalCusp","Inner",3.296,0.977
"Grid_Position 148 0036 DC.hys",348.198762,16447.68531,242.897583,3842036.748,398.966588,398.984627,109.793661,113.8314053,4.280981,3.587299,279.612001,1.762882,-54.660503,0.2835,-0.050937,"NP","NP",1.649333333,"CApellaM1","Cebus apella","BuccalCusp","Inner",3.296,0.977
"Grid_Position 148 0037 DC.hys",334.928484,17189.6601,237.159793,3578513.309,388.588663,389.28949,111.07711,115.3047858,4.803576,3.8492,263.327866,1.737849,-54.651003,0.2875,-0.047385,"T","Perp",1.649333333,"CApellaM1","Cebus apella","BuccalCusp","Inner",3.296,0.977
"Grid_Position 148 0038 DC.hys",344.357677,16800.16681,235.901576,3764847.002,397.462374,397.770313,107.718924,111.4573367,4.462377,5.935743,279.23306,1.664455,-54.641503,0.29,-0.061249,"IPM","Perp",1.649333333,"CApellaM1","Cebus apella","BuccalCusp","Inner",3.296,0.977
"Grid_Position 148 0039 DC.hys",335.63072,16244.55254,228.785273,3592235.92,388.454362,388.883336,106.949921,110.5797931,4.522129,0.807012,246.898084,1.999694,-54.632003,0.2935,-0.073088,"T","Obl",1.649333333,"CApellaM1","Cebus apella","BuccalCusp","Inner",3.296,0.977
"Grid_Position 148 0041 DC.hys",334.867056,17309.02984,232.908611,3577314.116,389.62805,390.604679,109.104292,113.0415246,4.838555,8.78425,272.461138,1.589728,-54.613503,0.301,-0.084658,"H","Perp",1.649333333,"CApellaM1","Cebus apella","BuccalCusp","Inner",3.296,0.977
"Grid_Position 148 0042 DC.hys",340.669669,16043.05297,235.944693,3691433.147,390.905934,391.665899,108.80467,112.6985442,4.346023,2.736544,269.001736,1.804018,-54.673503,0.29,-0.074963,"NP","NP",1.649333333,"CApellaM1","Cebus apella","BuccalCusp","Inner",3.296,0.977
"Grid_Position 148 0043 DC.hys",337.158549,17146.78362,246.732876,3622177.64,389.003866,389.28005,114.862159,119.671312,4.733833,3.814664,267.55323,1.751583,-54.664003,0.2935,-0.087152,"NP","NP",1.649333333,"CApellaM1","Cebus apella","BuccalCusp","Inner",3.296,0.977
"Grid_Position 148 0045 DC.hys",332.929069,16511.14248,221.83991,3539578.416,388.481201,388.75021,104.471719,107.7606179,4.66472,3.875004,260.587096,1.72197,-54.645003,0.2995,-0.091578,"T","Perp",1.649333333,"CApellaM1","Cebus apella","BuccalCusp","Inner",3.296,0.977
"Grid_Position 148 0046 DC.hys",334.990982,17300.47593,236.85805,3579733.594,389.203529,389.772134,110.916875,115.1206389,4.832895,1.588708,251.940598,1.88703,-54.635503,0.303,-0.058369,"U","U",1.649333333,"CApellaM1","Cebus apella","BuccalCusp","Inner",3.296,0.977
"Grid_Position 148 0047 DC.hys",337.834471,16254.99122,233.735441,3635461.615,389.294204,389.992772,108.612451,112.4786133,4.471232,2.359391,263.094695,1.824706,-54.626503,0.306,-0.078622,"IPM","Perp",1.649333333,"CApellaM1","Cebus apella","BuccalCusp","Inner",3.296,0.977
"Grid_Position 148 0048 DC.hys",347.694384,16416.59769,248.013972,3831858.461,396.989804,397.338556,112.255143,116.6603686,4.284239,0.258885,250.618771,2.216571,-54.617003,0.31,-0.098494,"T","Obl",1.649333333,"CApellaM1","Cebus apella","BuccalCusp","Inner",3.296,0.977
"Grid_Position 148 0049 DC.hys",334.371601,17200.31778,233.253183,3567648.784,388.650017,389.677334,109.413613,113.3958155,4.821191,6.856992,269.210591,1.633647,-54.677003,0.299,-0.077108,"NP","NP",1.649333333,"CApellaM1","Cebus apella","BuccalCusp","Inner",3.296,0.977
"Grid_Position 148 0051 DC.hys",343.215576,16010.86278,236.904454,3742038.946,393.351184,393.903298,108.506037,112.3568929,4.278647,8.00761,284.495574,1.618849,-54.657503,0.3055,-0.094428,"U","U",1.649333333,"CApellaM1","Cebus apella","BuccalCusp","Inner",3.296,0.977
"Grid_Position 148 0052 DC.hys",343.050114,16715.47306,223.111481,3738740.072,398.544239,399.239982,102.233707,105.2261771,4.470884,3.597728,269.269365,1.734796,-54.649003,0.309,-0.091552,"IPM","Perp",1.649333333,"CApellaM1","Cebus apella","BuccalCusp","Inner",3.296,0.977
"Grid_Position 148 0053 DC.hys",333.894173,16936.67524,226.861748,3558346.844,388.876107,389.886453,106.554541,110.1291124,4.759703,3.656031,260.332357,1.735339,-54.639503,0.313,-0.083778,"H","Perp",1.649333333,"CApellaM1","Cebus apella","BuccalCusp","Inner",3.296,0.977
"Grid_Position 148 0054 DC.hys",343.639608,16852.42634,230.202925,3750499.312,398.265863,398.544731,105.317641,108.7214209,4.493382,3.884925,271.903098,1.729916,-54.630003,0.316,-0.06754,"H","Perp",1.649333333,"CApellaM1","Cebus apella","BuccalCusp","Inner",3.296,0.977
"Grid_Position 148 0055 DC.hys",337.847014,15588.55398,223.798417,3635708.348,389.208226,390.087846,103.991375,107.2157344,4.287625,1.467584,257.881543,1.898031,-54.620003,0.3195,-0.066081,"T","Obl",1.649333333,"CApellaM1","Cebus apella","BuccalCusp","Inner",3.296,0.977
"Grid_Position 149 0000 DC.hys",339.274767,14465.72218,208.165899,3663844.807,391.489174,391.393254,96.35536,98.62067665,3.948236,0.656417,250.868701,2.022189,-54.362003,0.3175,-0.035047,"S","Para",1.275333333,"CApellaM1","Cebus apella","BuccalCusp","Middle",4.314,0.878
"Grid_Position 149 0004 DC.hys",336.831442,14776.13304,206.237719,3615757.232,390.17541,390.566035,96.095553,98.33043726,4.086594,1.290929,254.322346,1.90162,-54.324003,0.3315,-0.056348,"IPM","Para",1.275333333,"CApellaM1","Cebus apella","BuccalCusp","Middle",4.314,0.878
"Grid_Position 149 0005 DC.hys",338.223248,15962.74701,216.3885,3643112.736,391.93311,393.549941,100.446012,103.2094889,4.381623,0.619535,243.939189,2.0281,-54.315003,0.3345,-0.081527,"S","Para",1.275333333,"CApellaM1","Cebus apella","BuccalCusp","Middle",4.314,0.878
"Grid_Position 149 0006 DC.hys",333.921937,15593.30287,208.904353,3558887.461,389.894052,389.904385,98.112692,100.5876298,4.381511,0.698714,240.600764,2.000229,-54.305503,0.339,-0.064707,"IPM","Para",1.275333333,"CApellaM1","Cebus apella","BuccalCusp","Middle",4.314,0.878
"Grid_Position 149 0008 DC.hys",333.880146,15434.90343,208.085886,3558073.727,389.762517,389.511875,97.73947,100.1693373,4.337994,1.002893,245.593768,1.940234,-54.355503,0.331,-0.053821,"T","Para",1.275333333,"CApellaM1","Cebus apella","BuccalCusp","Middle",4.314,0.878
"Grid_Position 149 0009 DC.hys",343.558029,16242.84405,221.673926,3748870.917,397.366481,398.51322,101.437654,104.3273024,4.33273,0.604416,249.226457,2.037388,-54.346003,0.3335,-0.041843,"H","Para",1.275333333,"CApellaM1","Cebus apella","BuccalCusp","Middle",4.314,0.878
"Grid_Position 149 0010 DC.hys",341.635998,15707.77194,207.700318,3710602.695,397.878722,398.35632,95.532196,97.70158454,4.233213,1.349522,255.63371,1.887189,-54.337003,0.338,-0.103661,"S","Para",1.275333333,"CApellaM1","Cebus apella","BuccalCusp","Middle",4.314,0.878
"Grid_Position 149 0011 DC.hys",344.191129,15178.76344,212.852854,3761516.896,396.931487,397.674426,97.237279,99.6069708,4.035277,2.330647,268.793419,1.807307,-54.327503,0.341,-0.056627,"S","Para",1.275333333,"CApellaM1","Cebus apella","BuccalCusp","Middle",4.314,0.878
"Grid_Position 149 0013 DC.hys",335.092218,15512.41568,209.373952,3581710.668,390.603986,390.659358,98.019443,100.4830921,4.331007,1.545063,252.199853,1.868814,-54.309003,0.348,-0.092364,"S","Para",1.275333333,"CApellaM1","Cebus apella","BuccalCusp","Middle",4.314,0.878
"Grid_Position 149 0014 DC.hys",335.501847,15306.12677,209.043729,3589715.721,390.625415,390.41665,97.755667,100.187484,4.263883,0.750253,244.587344,1.991667,-54.369003,0.337,-0.103088,"S","Para",1.275333333,"CApellaM1","Cebus apella","BuccalCusp","Middle",4.314,0.878
"Grid_Position 149 0015 DC.hys",334.483538,15515.58467,207.26273,3569831.376,389.93533,390.628165,97.192374,99.55671124,4.346307,0.931455,244.615921,1.950484,-54.359503,0.34,-0.070497,"T","Para",1.275333333,"CApellaM1","Cebus apella","BuccalCusp","Middle",4.314,0.878
"Grid_Position 149 0016 DC.hys",335.878817,15917.24712,208.13688,3597090.01,391.704822,393.234992,97.231776,99.60081138,4.425034,1.243446,247.964396,1.899585,-54.350003,0.3435,-0.089342,"B","Para",1.275333333,"CApellaM1","Cebus apella","BuccalCusp","Middle",4.314,0.878
"Grid_Position 149 0018 DC.hys",337.45509,15280.09211,209.136904,3628002.75,391.617705,392.252062,97.281823,99.65683057,4.211709,0.283606,234.897364,2.153696,-54.331503,0.351,-0.034059,"S","Para",1.275333333,"CApellaM1","Cebus apella","BuccalCusp","Middle",4.314,0.878
"Grid_Position 149 0019 DC.hys",338.919626,16016.44126,217.827782,3656836.501,393.392666,394.065627,100.924202,103.7482567,4.379863,0.672548,245.826934,2.016085,-54.322003,0.354,-0.045806,"T","Obl",1.275333333,"CApellaM1","Cebus apella","BuccalCusp","Middle",4.314,0.878
"Grid_Position 149 0020 DC.hys",340.31163,16329.37612,215.284577,3684342.499,396.17857,397.199273,99.372851,102.0021694,4.4321,1.534868,255.270383,1.871174,-54.312003,0.357,-0.101976,"H","Obl",1.275333333,"CApellaM1","Cebus apella","BuccalCusp","Middle",4.314,0.878
"Grid_Position 149 0021 DC.hys",337.645855,15931.17959,222.225297,3631752.412,390.443772,391.412843,103.316624,106.4511707,4.386637,1.080652,252.039547,1.944129,-54.372503,0.346,-0.07034,"T","Obl",1.275333333,"CApellaM1","Cebus apella","BuccalCusp","Middle",4.314,0.878
"Grid_Position 149 0022 DC.hys",343.326583,15527.8442,213.736971,3744252.904,397.219567,397.813568,97.866012,100.3111272,4.147114,0.567947,249.379068,2.043165,-54.363003,0.3495,-0.084549,"T","Para",1.275333333,"CApellaM1","Cebus apella","BuccalCusp","Middle",4.314,0.878
"Grid_Position 149 0023 DC.hys",335.920869,17481.1775,217.376796,3597913.08,394.734332,396.234957,101.536614,104.4389699,4.858699,1.036775,241.075083,1.929398,-54.353503,0.353,-0.042846,"B","Para",1.275333333,"CApellaM1","Cebus apella","BuccalCusp","Middle",4.314,0.878
"Grid_Position 149 0025 DC.hys",336.015379,15953.23112,216.772624,3599763.202,390.934633,391.211109,101.228382,104.0912271,4.431745,0.641271,242.325548,2.023058,-54.334503,0.36,-0.098691,"IPM","Obl",1.275333333,"CApellaM1","Cebus apella","BuccalCusp","Middle",4.314,0.878
"Grid_Position 149 0026 DC.hys",333.562733,16294.99272,213.096326,3551896.002,390.208119,390.913531,100.179918,102.9098989,4.587689,1.419824,247.05201,1.881336,-54.325503,0.3635,-0.060816,"B","Obl",1.275333333,"CApellaM1","Cebus apella","BuccalCusp","Middle",4.314,0.878
"Grid_Position 149 0027 DC.hys",338.68708,15503.97065,213.053284,3652250.907,392.481345,393.264872,98.774027,101.32956,4.245045,0.97168,251.178597,1.952529,-54.316003,0.3665,-0.057032,"B","Para",1.275333333,"CApellaM1","Cebus apella","BuccalCusp","Middle",4.314,0.878
"Grid_Position 149 0028 DC.hys",340.919779,16933.43687,226.611865,3696390.188,396.171372,396.963083,104.430791,107.7141712,4.581074,0.668488,245.949801,2.020937,-54.375503,0.355,-0.078003,"T","Obl",1.275333333,"CApellaM1","Cebus apella","BuccalCusp","Middle",4.314,0.878
"Grid_Position 149 0030 DC.hys",332.879123,16711.42216,215.876641,3538608.385,390.246857,390.938052,101.677353,104.5978178,4.722597,0.772161,237.424073,1.98308,-54.357003,0.3625,-0.092495,"U","U",1.275333333,"CApellaM1","Cebus apella","BuccalCusp","Middle",4.314,0.878
"Grid_Position 149 0031 DC.hys",331.177781,16684.47247,218.17404,3505641.056,387.731633,388.532699,103.24147,106.3660745,4.759321,0.883087,238.299253,1.964523,-54.347503,0.366,-0.07633,"IPM","Para",1.275333333,"CApellaM1","Cebus apella","BuccalCusp","Middle",4.314,0.878
"Grid_Position 149 0032 DC.hys",346.426314,15826.28048,217.336381,3806325.579,400.311235,401.040779,98.69935,101.2457354,4.157889,0.481643,250.088994,2.072964,-54.337503,0.3695,-0.068085,"IPM","Para",1.275333333,"CApellaM1","Cebus apella","BuccalCusp","Middle",4.314,0.878
"Grid_Position 149 0034 DC.hys",336.074709,15363.13697,217.462561,3600924.882,389.800185,389.060164,101.534187,104.436231,4.266442,2.041789,259.433327,1.834846,-54.319503,0.376,0.004592,"H","Para",1.275333333,"CApellaM1","Cebus apella","BuccalCusp","Middle",4.314,0.878
"Grid_Position 149 0037 DC.hys",332.479415,17080.46475,223.659477,3530850.019,389.128722,389.755542,105.458721,108.8818123,4.837494,1.874169,249.005454,1.843047,-54.360503,0.3725,-0.08002,"U","U",1.275333333,"CApellaM1","Cebus apella","BuccalCusp","Middle",4.314,0.878
"Grid_Position 149 0038 DC.hys",337.683546,16826.57449,208.202279,3632493.475,397.647132,398.297344,96.787191,99.10340782,4.632238,1.72263,249.817238,1.837207,-54.351003,0.375,-0.158919,"U","U",1.275333333,"CApellaM1","Cebus apella","BuccalCusp","Middle",4.314,0.878
"Grid_Position 149 0039 DC.hys",331.328139,16504.98197,213.743228,3508548.693,388.810169,389.242191,101.10286,103.9496738,4.704219,0.722961,235.36438,1.992752,-54.341003,0.3785,-0.087655,"U","U",1.275333333,"CApellaM1","Cebus apella","BuccalCusp","Middle",4.314,0.878
"Grid_Position 149 0040 DC.hys",342.897017,16169.4753,210.923934,3735688.967,399.577677,400.392183,96.688614,98.99317652,4.328378,0.505955,243.176953,2.050806,-54.331503,0.382,-0.063534,"S","Obl",1.275333333,"CApellaM1","Cebus apella","BuccalCusp","Middle",4.314,0.878
"Grid_Position 149 0041 DC.hys",327.297142,18177.72513,218.933798,3430991.682,388.619922,389.568449,104.721971,108.044693,5.298097,1.561174,235.292862,1.858106,-54.322503,0.385,-0.063586,"T","Obl",1.275333333,"CApellaM1","Cebus apella","BuccalCusp","Middle",4.314,0.878
"Grid_Position 149 0042 DC.hys",331.20554,16400.7706,218.487109,3506177.783,386.776375,387.504413,103.381702,106.5248678,4.677678,1.104676,242.6024,1.93035,-54.383003,0.3745,-0.072609,"S","Perp",1.275333333,"CApellaM1","Cebus apella","BuccalCusp","Middle",4.314,0.878
"Grid_Position 149 0043 DC.hys",333.04304,17021.83853,224.524001,3541792.359,389.011234,389.902791,105.702693,109.1592824,4.805996,0.681613,237.235991,2.013728,-54.373003,0.3785,-0.04596,"S","Obl",1.275333333,"CApellaM1","Cebus apella","BuccalCusp","Middle",4.314,0.878
"Grid_Position 149 0044 DC.hys",331.340824,16919.64672,217.499851,3508794.067,388.731494,389.684474,102.876185,105.9526403,4.822069,1.075587,239.662413,1.928514,-54.363503,0.381,-0.061591,"U","U",1.275333333,"CApellaM1","Cebus apella","BuccalCusp","Middle",4.314,0.878
"Grid_Position 149 0045 DC.hys",335.96451,16907.99449,217.672283,3598767.329,393.506228,394.221793,101.662568,104.5811284,4.698274,0.386364,231.253201,2.098046,-54.354003,0.384,-0.052624,"U","U",1.275333333,"CApellaM1","Cebus apella","BuccalCusp","Middle",4.314,0.878
"Grid_Position 149 0046 DC.hys",330.329043,16854.59893,215.71189,3489249.466,388.51407,388.93012,102.315846,105.3190035,4.830437,2.142953,247.407669,1.811261,-54.344503,0.388,-0.088192,"U","U",1.275333333,"CApellaM1","Cebus apella","BuccalCusp","Middle",4.314,0.878
"Grid_Position 149 0047 DC.hys",331.180119,17030.70756,215.974312,3505686.265,389.752927,390.321554,102.199884,105.1879575,4.858024,1.135329,239.213366,1.916273,-54.335003,0.392,-0.067852,"H","Perp",1.275333333,"CApellaM1","Cebus apella","BuccalCusp","Middle",4.314,0.878
"Grid_Position 149 0048 DC.hys",332.55882,16570.50603,217.099464,3532390.638,388.721011,389.803915,102.343253,105.3499798,4.691017,1.146395,243.217635,1.920509,-54.326003,0.395,-0.033155,"S","Obl",1.275333333,"CApellaM1","Cebus apella","BuccalCusp","Middle",4.314,0.878
"Grid_Position 149 0054 DC.hys",328.415803,16656.29855,206.195339,3452432.652,389.103575,389.000217,98.322082,100.8224364,4.824511,1.607121,239.782935,1.847224,-54.339003,0.401,-0.03046,"U","U",1.275333333,"CApellaM1","Cebus apella","BuccalCusp","Middle",4.314,0.878
"Grid_Position 150 0000 DC.hys",325.25694,17637.71649,209.122647,3392050.623,388.298161,388.513061,100.601564,103.3846924,5.199721,2.039034,236.354924,1.804072,-53.980503,0.405,-0.114271,"B","Para",0.331,"CApellaM1","Cebus apella","BuccalCusp","Outer",5.958,1.428
"Grid_Position 150 0002 DC.hys",326.026255,17961.88869,212.84525,3406709.752,388.118662,389.318326,102.171842,105.1562722,5.272503,4.634003,248.402417,1.669829,-53.962003,0.413,-0.034995,"S","Para",0.331,"CApellaM1","Cebus apella","BuccalCusp","Outer",5.958,1.428
"Grid_Position 150 0003 DC.hys",334.594907,18231.97984,212.982298,3572003.509,398.348384,398.797355,99.844098,102.5320233,5.104133,1.809536,242.582246,1.824873,-53.953003,0.416,-0.059894,"B","Para",0.331,"CApellaM1","Cebus apella","BuccalCusp","Outer",5.958,1.428
"Grid_Position 150 0005 DC.hys",323.583551,18647.53754,211.566683,3360267.802,389.153604,389.688728,102.257498,105.2530621,5.54942,3.067165,236.973359,1.732641,-53.934003,0.4225,-0.056907,"IPM","Obl",0.331,"CApellaM1","Cebus apella","BuccalCusp","Outer",5.958,1.428
"Grid_Position 150 0006 DC.hys",334.752037,16475.59274,210.518787,3575069.229,394.278864,393.448435,98.646904,101.1868721,4.608468,3.166157,257.182126,1.741158,-53.924503,0.4265,-0.046257,"T","Obl",0.331,"CApellaM1","Cebus apella","BuccalCusp","Outer",5.958,1.428
