Repository: FFosterAnthro/FFoster-Dissertation-Appendix-A5

File: Appendix A5-Grids.csv (part 4 of 8)
"File","hc.nm.","Pmax.µN.","S.µN.nm.","A.nm.2.","hmax.nm.","heff.nm.","Er.GPa.","E.GPa.","H.GPa.","A","hf.nm.","m","X.mm.","Y.mm.","Drift.nm.s.","Feature","Orientation","Protein","Sample","Species","Region","Thickness","Prism","IPM"
"Grid_Position 150 0007 DC.hys",337.191112,17483.33563,212.528541,3622817.063,398.159684,398.888716,98.9302,101.5049021,4.825895,1.13084,241.940508,1.907872,-53.984503,0.415,-0.06435,"B","Para",0.331,"CApellaM1","Cebus apella","BuccalCusp","Outer",5.958,1.428
"Grid_Position 150 0009 DC.hys",324.617062,17910.71327,209.058639,3379880.664,388.022653,388.871929,100.751672,103.5538135,5.299215,1.335408,228.50941,1.871794,-53.965003,0.4215,-0.066596,"B","Para",0.331,"CApellaM1","Cebus apella","BuccalCusp","Outer",5.958,1.428
"Grid_Position 150 0011 DC.hys",322.07014,18478.25834,213.6228,3331645.314,387.736528,386.94474,103.693862,106.878499,5.546286,2.702011,234.913025,1.757603,-53.947003,0.4285,-0.046389,"S","Obl",0.331,"CApellaM1","Cebus apella","BuccalCusp","Outer",5.958,1.428
"Grid_Position 150 0012 DC.hys",329.257669,17513.87596,210.472745,3468610.069,394.797131,391.666733,100.127403,102.8507914,5.049249,6.172033,256.771064,1.621107,-53.937503,0.432,0.006592,"IPM","Obl",0.331,"CApellaM1","Cebus apella","BuccalCusp","Outer",5.958,1.428
"Grid_Position 150 0014 DC.hys",327.230268,17996.34046,216.835743,3429711.952,388.76796,389.476719,103.737763,106.9282494,5.247187,0.922433,228.184673,1.943388,-53.988003,0.4245,-0.09096,"S","Para",0.331,"CApellaM1","Cebus apella","BuccalCusp","Outer",5.958,1.428
"Grid_Position 150 0015 DC.hys",330.839156,18238.42765,207.397097,3499096.881,396.11392,396.793892,98.233477,100.7230647,5.212324,3.080211,244.754172,1.72891,-53.978503,0.4275,-0.073196,"S","Para",0.331,"CApellaM1","Cebus apella","BuccalCusp","Outer",5.958,1.428
"Grid_Position 150 0017 DC.hys",331.834519,18366.39887,214.068796,3518349.527,396.24222,396.182053,101.115726,103.9641814,5.220175,3.08659,247.16717,1.736837,-53.959503,0.4345,-0.161911,"S","Para",0.331,"CApellaM1","Cebus apella","BuccalCusp","Outer",5.958,1.428
"Grid_Position 150 0018 DC.hys",322.309298,18645.4055,210.249072,3336160.711,388.15085,388.821145,101.987145,104.9476216,5.588881,2.441406,231.976389,1.768611,-53.950003,0.4375,-0.1069,"H","Para",0.331,"CApellaM1","Cebus apella","BuccalCusp","Outer",5.958,1.428
"Grid_Position 150 0021 DC.hys",337.029233,17874.0829,217.774787,3619638.785,397.848523,398.586231,101.416778,104.3037484,4.938085,1.011974,240.133076,1.930566,-53.991503,0.433,-0.066987,"S","Para",0.331,"CApellaM1","Cebus apella","BuccalCusp","Outer",5.958,1.428
"Grid_Position 150 0022 DC.hys",337.671304,17564.78379,222.310688,3632252.754,397.024548,396.928859,103.349205,106.4880657,4.835782,1.325343,247.200626,1.895052,-53.981503,0.4365,-0.013536,"S","Para",0.331,"CApellaM1","Cebus apella","BuccalCusp","Outer",5.958,1.428
"Grid_Position 150 0023 DC.hys",326.445405,16470.0215,203.608565,3414709.126,391.677944,387.113364,97.623419,100.0393325,4.823258,2.504956,243.874471,1.770773,-53.972003,0.441,-0.040919,"B","Para",0.331,"CApellaM1","Cebus apella","BuccalCusp","Outer",5.958,1.428
"Grid_Position 150 0024 DC.hys",328.023983,16932.33989,208.057113,3444915.594,388.085035,389.061333,99.318031,101.9405627,4.915168,0.37111,219.059418,2.088908,-53.963003,0.4435,-0.11043,"B","Para",0.331,"CApellaM1","Cebus apella","BuccalCusp","Outer",5.958,1.428
"Grid_Position 150 0026 DC.hys",331.947499,17446.55148,201.681101,3520537.985,396.036902,396.826724,95.234765,97.36984612,4.955649,0.437211,219.780948,2.046639,-53.944503,0.4515,-0.02343,"B","Para",0.331,"CApellaM1","Cebus apella","BuccalCusp","Outer",5.958,1.428
"Grid_Position 150 0028 DC.hys",334.386318,18961.89981,219.553883,3567935.7,397.294741,399.160507,102.983451,106.0740153,5.31453,2.413737,245.338897,1.781052,-53.994503,0.443,-0.046355,"B","Para",0.331,"CApellaM1","Cebus apella","BuccalCusp","Outer",5.958,1.428
"Grid_Position 150 0029 DC.hys",324.466675,18224.80994,213.901238,3377023.427,387.845535,388.368163,103.129067,106.2388245,5.396708,0.815532,221.605791,1.957259,-53.985503,0.4465,-0.057921,"B","Para",0.331,"CApellaM1","Cebus apella","BuccalCusp","Outer",5.958,1.428
"Grid_Position 150 0030 DC.hys",324.976814,18361.74288,211.883386,3386720.308,389.085396,389.971562,102.00984,104.973256,5.421689,1.073026,224.60515,1.908228,-53.975503,0.4505,-0.041467,"S","Para",0.331,"CApellaM1","Cebus apella","BuccalCusp","Outer",5.958,1.428
"Grid_Position 150 0031 DC.hys",323.278878,18175.18898,212.44877,3354496.363,386.290312,387.442073,102.772137,105.8349304,5.418157,2.465324,235.733789,1.77331,-53.966503,0.4535,-0.007945,"S","Para",0.331,"CApellaM1","Cebus apella","BuccalCusp","Outer",5.958,1.428
"Grid_Position 150 0033 DC.hys",312.398131,17428.25527,194.461334,3151457.289,387.932555,379.615563,97.053762,99.40159799,5.530221,1.488841,215.091266,1.835732,-53.947003,0.46,-0.038272,"B","Para",0.331,"CApellaM1","Cebus apella","BuccalCusp","Outer",5.958,1.428
"Grid_Position 150 0036 DC.hys",324.348155,17943.14033,211.102371,3374772.445,387.565438,388.096161,101.813576,104.7516094,5.316845,1.324425,228.650115,1.875895,-53.988503,0.456,-0.020112,"B","Para",0.331,"CApellaM1","Cebus apella","BuccalCusp","Outer",5.958,1.428
"Grid_Position 150 0037 DC.hys",319.195881,18740.83458,212.972609,3277604.345,396.637273,385.193222,104.227019,107.482977,5.717845,3.046025,232.511849,1.735085,-53.979503,0.459,-0.067386,"S","Para",0.331,"CApellaM1","Cebus apella","BuccalCusp","Outer",5.958,1.428
"Grid_Position 150 0038 DC.hys",328.24319,17363.3542,210.521708,3449120.134,389.46469,390.101494,100.433258,103.1951259,5.03414,0.397316,218.76586,2.077356,-53.970003,0.4625,-0.036707,"B","Para",0.331,"CApellaM1","Cebus apella","BuccalCusp","Outer",5.958,1.428
"Grid_Position 150 0042 DC.hys",333.321486,17464.8664,216.057608,3547204.098,393.601014,393.947214,101.639215,104.5547684,4.923558,1.618683,244.10378,1.853711,-54.001503,0.4615,-0.042425,"S","Para",0.331,"CApellaM1","Cebus apella","BuccalCusp","Outer",5.958,1.428
"Grid_Position 150 0043 DC.hys",332.554249,17487.41533,204.374281,3532301.943,396.105253,396.728476,96.345661,98.60983898,4.950714,2.017475,242.700928,1.80011,-53.992003,0.4655,-0.086054,"S","Para",0.331,"CApellaM1","Cebus apella","BuccalCusp","Outer",5.958,1.428
"Grid_Position 150 0045 DC.hys",319.683523,18368.35599,201.075841,3286743.431,388.685251,388.196313,98.267933,100.7617056,5.588619,3.804194,234.333989,1.684309,-53.973503,0.472,-0.057693,"B","Para",0.331,"CApellaM1","Cebus apella","BuccalCusp","Outer",5.958,1.428
"Grid_Position 150 0046 DC.hys",324.38746,16372.31443,184.149818,3375518.863,390.112419,391.068144,88.80468,90.24368901,4.85031,0.781413,219.188329,1.933241,-53.964003,0.4755,-0.028354,"B","Para",0.331,"CApellaM1","Cebus apella","BuccalCusp","Outer",5.958,1.428
"Grid_Position 150 0047 DC.hys",336.971635,15422.46412,195.880594,3618508.258,395.16545,396.022141,91.234996,92.92688488,4.262106,0.987559,244.581159,1.923451,-53.954503,0.4795,-0.036273,"U","U",0.331,"CApellaM1","Cebus apella","BuccalCusp","Outer",5.958,1.428
"Grid_Position 242 0000 DC.hys",330.457071,14872.89957,179.24628,3491719.746,394.930738,392.688068,84.989503,86.05631404,4.259477,5.049922,257.589325,1.628193,-62.882503,-3.7905,-0.795935,"T","Para",2.7895,"CPoly2","Colobus polykomos","BuccalCusp","Inner",4.788,1.586
"Grid_Position 242 0002 DC.hys",333.467389,15465.47161,199.075912,3550041.346,391.565471,391.732116,93.613145,95.56447526,4.35642,3.491096,258.418211,1.716054,-62.862503,-3.791,0.337689,"T","Para",2.7895,"CPoly2","Colobus polykomos","BuccalCusp","Inner",4.788,1.586
"Grid_Position 242 0003 DC.hys",334.424076,15280.54722,206.737802,3568671.887,390.114483,389.858595,96.961966,99.29889656,4.281858,3.00718,260.209394,1.754086,-62.852503,-3.791,0.31664,"H","Obl",2.7895,"CPoly2","Colobus polykomos","BuccalCusp","Inner",4.788,1.586
"Grid_Position 242 0004 DC.hys",334.677173,16021.58302,214.581474,3573608.418,390.867758,390.675424,100.571186,103.3504725,4.483307,3.103598,259.732575,1.753754,-62.842503,-3.791,0.237359,"S","Obl",2.7895,"CPoly2","Colobus polykomos","BuccalCusp","Inner",4.788,1.586
"Grid_Position 242 0005 DC.hys",342.338133,14964.64424,209.177446,3724560.836,396.484121,395.993455,96.031154,98.25851711,4.017828,1.308472,259.926722,1.901956,-62.832003,-3.791,0.189349,"S","Obl",2.7895,"CPoly2","Colobus polykomos","BuccalCusp","Inner",4.788,1.586
"Grid_Position 242 0006 DC.hys",334.564962,16147.54318,211.234954,3571419.401,391.135557,391.897601,99.033057,101.6204126,4.521324,1.760603,250.950496,1.843807,-62.822503,-3.791,0.135676,"U","U",2.7895,"CPoly2","Colobus polykomos","BuccalCusp","Inner",4.788,1.586
"Grid_Position 242 0007 DC.hys",330.075335,16368.01219,194.289767,3484356.706,393.014323,393.259358,92.219646,94.01751084,4.697571,2.037199,242.278697,1.792154,-62.882503,-3.781,0.074658,"B","Para",2.7895,"CPoly2","Colobus polykomos","BuccalCusp","Inner",4.788,1.586
"Grid_Position 242 0008 DC.hys",338.84588,15217.50709,188.775805,3655382.007,400.386794,399.30453,87.481209,88.78768657,4.163042,9.514596,275.822461,1.531816,-62.872503,-3.781,0.06295,"B","Para",2.7895,"CPoly2","Colobus polykomos","BuccalCusp","Inner",4.788,1.586
"Grid_Position 242 0009 DC.hys",332.481088,15124.27294,186.494408,3530882.484,393.282242,393.304385,87.934442,89.28589613,4.283426,6.807079,264.640504,1.586529,-62.862503,-3.781,-0.017322,"B","Para",2.7895,"CPoly2","Colobus polykomos","BuccalCusp","Inner",4.788,1.586
"Grid_Position 242 0010 DC.hys",331.562531,16722.25534,212.61665,3513083.677,392.384008,390.549875,100.505043,103.2759714,4.759993,1.555966,244.14015,1.86154,-62.852503,-3.781,-0.028094,"H","Para",2.7895,"CPoly2","Colobus polykomos","BuccalCusp","Inner",4.788,1.586
"Grid_Position 242 0011 DC.hys",334.625978,15833.63724,211.563034,3572609.629,390.630472,390.756899,99.170347,101.7746274,4.431953,2.436298,256.629495,1.792159,-62.842503,-3.781,-0.00447,"U","U",2.7895,"CPoly2","Colobus polykomos","BuccalCusp","Inner",4.788,1.586
"Grid_Position 242 0013 DC.hys",341.453457,14276.75215,220.099622,3706977.934,390.140469,390.102174,101.284765,104.1548223,3.851318,0.188259,243.895474,2.254017,-62.822503,-3.781,0.197585,"H","Perp",2.7895,"CPoly2","Colobus polykomos","BuccalCusp","Inner",4.788,1.586
"Grid_Position 242 0016 DC.hys",335.019154,15375.98267,203.327418,3580283.73,391.45467,391.735494,95.207695,97.33966303,4.294627,0.934089,244.635496,1.945207,-62.862503,-3.771,-0.013542,"B","Para",2.7895,"CPoly2","Colobus polykomos","BuccalCusp","Inner",4.788,1.586
"Grid_Position 242 0018 DC.hys",331.139097,16243.26488,198.857972,3504893.161,393.657878,392.401155,94.111012,96.11816534,4.634454,3.416442,252.440827,1.713463,-62.842503,-3.771,-0.031938,"U","U",2.7895,"CPoly2","Colobus polykomos","BuccalCusp","Inner",4.788,1.586
"Grid_Position 242 0019 DC.hys",346.73137,15500.14567,228.735923,3812460.568,397.145145,397.554648,103.792632,106.9904349,4.065654,3.138078,277.237386,1.775524,-62.832503,-3.771,0.124646,"IPM","Perp",2.7895,"CPoly2","Colobus polykomos","BuccalCusp","Inner",4.788,1.586
"Grid_Position 242 0020 DC.hys",342.391484,16153.15268,214.673559,3725622.438,399.23016,398.825376,98.540319,101.0672636,4.335692,3.520814,268.548286,1.731368,-62.822503,-3.771,0.000913,"IPM","Perp",2.7895,"CPoly2","Colobus polykomos","BuccalCusp","Inner",4.788,1.586
"Grid_Position 242 0021 DC.hys",335.907882,14681.56523,194.162857,3597658.873,392.720974,392.618903,90.696597,92.33139922,4.080866,0.157844,223.926182,2.230952,-62.882503,-3.761,-0.063278,"B","Para",2.7895,"CPoly2","Colobus polykomos","BuccalCusp","Inner",4.788,1.586
"Grid_Position 242 0022 DC.hys",344.419445,15333.22502,206.482494,3766082.406,400.079264,400.113846,94.269924,96.29500556,4.071399,0.564225,249.016957,2.034723,-62.872503,-3.761,0.021478,"B","Para",2.7895,"CPoly2","Colobus polykomos","BuccalCusp","Inner",4.788,1.586
"Grid_Position 242 0023 DC.hys",335.18331,16275.77108,219.093933,3583490.081,391.175532,390.898355,102.54443,105.5774064,4.541877,2.150353,255.677881,1.820251,-62.862503,-3.761,-0.039479,"B","Para",2.7895,"CPoly2","Colobus polykomos","BuccalCusp","Inner",4.788,1.586
"Grid_Position 242 0024 DC.hys",337.928166,15833.89237,214.903391,3637304.842,393.366024,393.187505,99.836247,102.523192,4.353194,0.667592,244.744916,2.014717,-62.852003,-3.761,-0.016544,"B","Para",2.7895,"CPoly2","Colobus polykomos","BuccalCusp","Inner",4.788,1.586
"Grid_Position 242 0025 DC.hys",334.422225,15736.45591,204.156707,3568635.783,391.621516,392.232434,95.751893,97.94674325,4.409656,1.387823,247.56796,1.876803,-62.842003,-3.761,-0.027609,"U","U",2.7895,"CPoly2","Colobus polykomos","BuccalCusp","Inner",4.788,1.586
"Grid_Position 242 0026 DC.hys",345.655738,16095.79983,218.776103,3790849.435,401.271547,400.834753,99.555772,102.2077829,4.245961,1.484285,262.223461,1.884022,-62.832503,-3.761,-0.051085,"H","Perp",2.7895,"CPoly2","Colobus polykomos","BuccalCusp","Inner",4.788,1.586
"Grid_Position 242 0027 DC.hys",337.445519,16041.71248,224.136296,3627814.682,391.810552,391.123949,104.261621,107.5222291,4.421867,2.892391,263.817011,1.778744,-62.822503,-3.761,-0.014001,"IPM","Perp",2.7895,"CPoly2","Colobus polykomos","BuccalCusp","Inner",4.788,1.586
"Grid_Position 242 0030 DC.hys",344.637228,15620.45984,210.389557,3770439.726,401.515589,400.321289,95.998181,98.22169661,4.142875,0.801622,253.360996,1.979385,-62.862503,-3.751,-0.017261,"U","U",2.7895,"CPoly2","Colobus polykomos","BuccalCusp","Inner",4.788,1.586
"Grid_Position 242 0031 DC.hys",345.59563,16399.16485,213.371487,3789643.492,403.039463,403.238635,97.111807,99.46654805,4.327363,2.173279,264.179998,1.809308,-62.852003,-3.751,-0.000127,"U","U",2.7895,"CPoly2","Colobus polykomos","BuccalCusp","Inner",4.788,1.586
"Grid_Position 242 0032 DC.hys",326.665866,18315.52131,198.001917,3418920.15,396.327128,396.042169,94.876738,96.97077107,5.357107,0.859828,218.112758,1.923525,-62.842003,-3.751,-0.798561,"U","U",2.7895,"CPoly2","Colobus polykomos","BuccalCusp","Inner",4.788,1.586
"Grid_Position 242 0034 DC.hys",336.653812,16310.29773,226.525027,3612272.989,390.748795,390.655453,105.599227,109.0415943,4.515245,1.354411,253.231828,1.908603,-62.822503,-3.751,-0.015898,"H","Perp",2.7895,"CPoly2","Colobus polykomos","BuccalCusp","Inner",4.788,1.586
"Grid_Position 242 0035 DC.hys",336.411612,15001.07242,193.54024,3607524.775,394.156454,394.543214,90.282056,91.87331788,4.158273,0.406541,234.041182,2.070759,-62.882503,-3.741,-0.001037,"B","Para",2.7895,"CPoly2","Colobus polykomos","BuccalCusp","Inner",4.788,1.586
"Grid_Position 242 0037 DC.hys",337.999927,16267.34255,211.774563,3638716.859,395.361858,395.61075,98.363617,100.8690242,4.470626,1.341382,250.497628,1.889139,-62.862503,-3.741,0.011005,"U","U",2.7895,"CPoly2","Colobus polykomos","BuccalCusp","Inner",4.788,1.586
"Grid_Position 242 0038 DC.hys",332.291891,16334.61669,212.002253,3527212.941,391.335786,390.078836,100.013693,102.7228268,4.631027,2.217664,251.045134,1.804478,-62.852003,-3.741,-0.037566,"U","U",2.7895,"CPoly2","Colobus polykomos","BuccalCusp","Inner",4.788,1.586
"Grid_Position 242 0039 DC.hys",353.11657,14364.03659,215.50261,3941949.024,402.019446,403.106811,96.168283,98.41167199,3.643892,0.99887,272.197791,1.964019,-62.842003,-3.741,0.33724,"B","Para",2.7895,"CPoly2","Colobus polykomos","BuccalCusp","Inner",4.788,1.586
"Grid_Position 242 0040 DC.hys",345.93242,15853.20224,212.594045,3796402.835,401.292149,401.860146,96.671794,98.97437003,4.175848,1.354141,260.726278,1.892628,-62.832503,-3.741,0.056368,"U","U",2.7895,"CPoly2","Colobus polykomos","BuccalCusp","Inner",4.788,1.586
"Grid_Position 242 0041 DC.hys",334.448819,16344.01887,216.671134,3569154.33,391.057482,391.023102,101.613924,104.5262221,4.579241,1.711288,251.113934,1.854763,-62.822003,-3.741,-0.006807,"IPM","Perp",2.7895,"CPoly2","Colobus polykomos","BuccalCusp","Inner",4.788,1.586
"Grid_Position 242 0042 DC.hys",332.866678,15897.53094,209.2887,3538366.704,389.135993,389.836539,98.577815,101.1093384,4.492901,2.297167,253.239055,1.798286,-62.882503,-3.731,0.004131,"S","Para",2.7895,"CPoly2","Colobus polykomos","BuccalCusp","Inner",4.788,1.586
"Grid_Position 242 0043 DC.hys",337.922317,15114.317,207.629206,3637189.761,393.023561,392.518383,96.458453,98.73588521,4.155493,0.37528,239.150206,2.106858,-62.872503,-3.731,0.011599,"IPM","Para",2.7895,"CPoly2","Colobus polykomos","BuccalCusp","Inner",4.788,1.586
"Grid_Position 242 0044 DC.hys",333.758428,16125.69924,206.602117,3555704.155,391.298313,392.297394,97.074863,99.42520834,4.535163,1.457918,246.439843,1.868724,-62.862503,-3.731,0.02075,"IPM","Para",2.7895,"CPoly2","Colobus polykomos","BuccalCusp","Inner",4.788,1.586
"Grid_Position 242 0045 DC.hys",345.903173,15210.18861,202.958031,3795815.639,401.564055,402.110072,92.297197,94.10349504,4.007094,1.24834,259.887658,1.897753,-62.852003,-3.731,0.008351,"B","Para",2.7895,"CPoly2","Colobus polykomos","BuccalCusp","Inner",4.788,1.586
"Grid_Position 242 0046 DC.hys",331.921796,15520.91746,200.858448,3520040.044,390.497254,389.876481,94.853013,96.94433558,4.409301,4.37312,260.066461,1.67989,-62.842003,-3.731,-0.006509,"B","Para",2.7895,"CPoly2","Colobus polykomos","BuccalCusp","Inner",4.788,1.586
"Grid_Position 242 0047 DC.hys",333.917377,15993.21002,206.444853,3558798.679,391.348094,392.019613,96.958788,99.29534134,4.493991,1.925853,250.7921,1.823004,-62.832503,-3.731,-0.012735,"B","Para",2.7895,"CPoly2","Colobus polykomos","BuccalCusp","Inner",4.788,1.586
"Grid_Position 242 0048 DC.hys",354.610304,14172.59074,217.993938,3972537.478,402.708441,403.370573,96.90479,99.23493709,3.567642,0.752809,272.15283,2.018309,-62.822003,-3.731,0.456871,"B","Para",2.7895,"CPoly2","Colobus polykomos","BuccalCusp","Inner",4.788,1.586
"Grid_Position 242 0050 DC.hys",332.547609,16271.50792,207.351804,3532173.103,390.687834,391.402322,97.751101,100.1823683,4.606656,0.653489,234.316507,2.001783,-62.872503,-3.721,-0.009543,"IPM","Perp",2.7895,"CPoly2","Colobus polykomos","BuccalCusp","Inner",4.788,1.586
"Grid_Position 242 0051 DC.hys",334.828172,15976.59846,212.335383,3576555.126,392.334798,391.259883,99.477471,102.1197594,4.467035,0.297047,230.015101,2.143008,-62.862503,-3.721,-0.006313,"U","U",2.7895,"CPoly2","Colobus polykomos","BuccalCusp","Inner",4.788,1.586
"Grid_Position 242 0052 DC.hys",346.283278,14801.11026,207.701157,3803450.607,399.102323,399.729454,94.359331,96.39452281,3.891495,0.64913,255.825487,2.019377,-62.852503,-3.721,0.05478,"S","Para",2.7895,"CPoly2","Colobus polykomos","BuccalCusp","Inner",4.788,1.586
"Grid_Position 242 0053 DC.hys",339.80943,14502.84873,202.994409,3674407.762,394.18996,393.392859,93.826438,95.80161951,3.946989,1.412759,258.784187,1.884099,-62.842003,-3.721,0.028541,"H","Para",2.7895,"CPoly2","Colobus polykomos","BuccalCusp","Inner",4.788,1.586
"Grid_Position 242 0055 DC.hys",342.107848,15604.7824,215.040078,3719980.137,396.57217,396.532991,98.78339,101.3400707,4.194856,0.400863,243.974844,2.102312,-62.822003,-3.721,0.01066,"B","Para",2.7895,"CPoly2","Colobus polykomos","BuccalCusp","Inner",4.788,1.586
"Grid_Position 239 0000 DC.hys",347.649414,16071.28212,223.781826,3830951.601,401.458802,401.511972,101.299268,104.1711815,4.195115,2.289851,270.958052,1.817876,-63.182003,-2.8625,0.045693,"S","Obl",2.468,"CPoly2","Colobus polykomos","BuccalCusp","Middle",3.707,0.779
"Grid_Position 239 0001 DC.hys",339.718821,16605.5943,224.961341,3672616.648,396.43581,395.080314,104.005169,107.2313748,4.521461,1.31354,254.18227,1.908791,-63.172003,-2.8625,-0.008682,"H","Obl",2.468,"CPoly2","Colobus polykomos","BuccalCusp","Middle",3.707,0.779
"Grid_Position 239 0003 DC.hys",338.93051,15179.46754,216.508142,3657051.185,391.950908,391.513293,100.309841,103.0561576,4.15074,0.356703,242.232337,2.129228,-63.152003,-2.8625,-0.062911,"B","Obl",2.468,"CPoly2","Colobus polykomos","BuccalCusp","Middle",3.707,0.779
"Grid_Position 239 0004 DC.hys",345.939255,16628.31203,216.536414,3796540.071,402.88904,403.53342,98.462708,100.9801847,4.379859,4.046441,272.475707,1.706654,-63.142003,-2.8625,-0.052235,"S","Para",2.468,"CPoly2","Colobus polykomos","BuccalCusp","Middle",3.707,0.779
"Grid_Position 239 0005 DC.hys",340.866392,15782.46132,212.857862,3695331.826,395.958171,396.475548,98.106505,100.5806933,4.270919,0.827318,249.942879,1.976284,-63.131503,-2.8625,0.009237,"B","Para",2.468,"CPoly2","Colobus polykomos","BuccalCusp","Middle",3.707,0.779
"Grid_Position 239 0006 DC.hys",335.583752,16034.89974,223.354434,3591317.339,389.226604,389.427209,104.424527,107.7070629,4.464908,4.619177,267.569556,1.697388,-63.122003,-2.8625,-0.019003,"B","Para",2.468,"CPoly2","Colobus polykomos","BuccalCusp","Middle",3.707,0.779
"Grid_Position 239 0008 DC.hys",334.461184,16771.40748,216.374721,3569395.451,392.109202,392.594387,101.471485,104.3654753,4.698669,2.223467,252.558056,1.806665,-63.171503,-2.8525,-0.028767,"S","Obl",2.468,"CPoly2","Colobus polykomos","BuccalCusp","Middle",3.707,0.779
"Grid_Position 239 0009 DC.hys",329.541179,17769.11963,211.743719,3474066.084,392.800714,392.479715,100.652908,103.4425343,5.11479,2.862772,245.596818,1.750314,-63.162003,-2.8525,-0.299899,"S","Para",2.468,"CPoly2","Colobus polykomos","BuccalCusp","Middle",3.707,0.779
"Grid_Position 239 0010 DC.hys",334.79036,17060.63119,224.922946,3575817.128,391.453265,391.678613,105.38552,108.798586,4.771114,0.754219,240.193713,1.997138,-63.152003,-2.8525,-0.040329,"U","U",2.468,"CPoly2","Colobus polykomos","BuccalCusp","Middle",3.707,0.779
"Grid_Position 239 0011 DC.hys",336.976231,15097.8924,213.862822,3618598.456,395.473136,389.923345,99.609308,102.2679739,4.172304,0.422815,241.843096,2.097568,-63.142003,-2.8525,-0.043935,"U","U",2.468,"CPoly2","Colobus polykomos","BuccalCusp","Middle",3.707,0.779
"Grid_Position 239 0012 DC.hys",343.090606,17266.37972,239.355254,3739547.258,399.596378,397.193387,109.66506,113.6839743,4.617238,2.563722,266.663094,1.809477,-63.131503,-2.8525,-0.034395,"S","Para",2.468,"CPoly2","Colobus polykomos","BuccalCusp","Middle",3.707,0.779
"Grid_Position 239 0013 DC.hys",334.746484,15771.43857,206.414959,3574960.867,392.745947,392.051338,96.725359,99.03426329,4.41164,1.143513,245.936283,1.912339,-63.122003,-2.8525,-0.038196,"B","Obl",2.468,"CPoly2","Colobus polykomos","BuccalCusp","Middle",3.707,0.779
"Grid_Position 239 0014 DC.hys",332.829526,16459.26729,206.836719,3537645.27,392.136847,392.511629,97.432832,99.8258921,4.652605,1.347084,242.965604,1.879282,-63.182003,-2.8425,-0.028197,"IPM","Obl",2.468,"CPoly2","Colobus polykomos","BuccalCusp","Middle",3.707,0.779
"Grid_Position 239 0015 DC.hys",338.606634,17452.84214,216.167243,3650665.228,398.552735,399.159895,100.239457,102.9769195,4.780729,5.922676,267.084993,1.635852,-63.171503,-2.8425,-0.022412,"S","Obl",2.468,"CPoly2","Colobus polykomos","BuccalCusp","Middle",3.707,0.779
"Grid_Position 239 0016 DC.hys",334.349316,16838.02874,213.322596,3567214.338,392.895073,393.54849,100.070734,102.7870149,4.720218,6.555265,265.779713,1.618715,-63.162003,-2.8425,-0.058447,"T","Para",2.468,"CPoly2","Colobus polykomos","BuccalCusp","Middle",3.707,0.779
"Grid_Position 239 0017 DC.hys",333.773799,16449.73284,213.115574,3556003.363,391.504579,391.663982,100.131088,102.8549388,4.625905,3.221901,257.203187,1.742016,-63.152003,-2.8425,-0.003995,"T","Para",2.468,"CPoly2","Colobus polykomos","BuccalCusp","Middle",3.707,0.779
"Grid_Position 239 0019 DC.hys",334.631678,16263.88261,218.685407,3572720.818,390.618644,390.410031,102.50737,105.5355042,4.55224,3.885609,262.554872,1.71915,-63.131503,-2.8425,-0.065392,"T","Para",2.468,"CPoly2","Colobus polykomos","BuccalCusp","Middle",3.707,0.779
"Grid_Position 239 0020 DC.hys",341.006884,16168.52734,216.835951,3698117.307,397.230533,396.931169,99.902366,102.597571,4.372097,2.320512,262.333888,1.805083,-63.122003,-2.8425,-0.065809,"T","Para",2.468,"CPoly2","Colobus polykomos","BuccalCusp","Middle",3.707,0.779
"Grid_Position 239 0021 DC.hys",335.245016,15959.15645,215.135363,3584695.676,393.27326,390.881463,100.674733,103.4671231,4.452025,1.114787,247.853065,1.928076,-63.182003,-2.8325,-0.018566,"B","Obl",2.468,"CPoly2","Colobus polykomos","BuccalCusp","Middle",3.707,0.779
"Grid_Position 239 0022 DC.hys",342.423905,16455.84929,217.04687,3726267.646,399.865916,399.286678,99.6211,102.2812326,4.416175,0.815161,249.292632,1.978369,-63.171503,-2.8325,-0.05095,"B","Obl",2.468,"CPoly2","Colobus polykomos","BuccalCusp","Middle",3.707,0.779
"Grid_Position 239 0023 DC.hys",341.837727,17045.07009,215.598384,3714610.428,400.498427,401.132246,99.111419,101.7084299,4.588656,2.480286,260.008958,1.785029,-63.162003,-2.8325,-0.02043,"T","Para",2.468,"CPoly2","Colobus polykomos","BuccalCusp","Middle",3.707,0.779
"Grid_Position 239 0024 DC.hys",333.520459,16802.48391,219.470477,3551073.623,390.403437,390.939858,103.188452,106.3060501,4.731663,2.41734,253.390664,1.796638,-63.152003,-2.8325,-0.027046,"T","Para",2.468,"CPoly2","Colobus polykomos","BuccalCusp","Middle",3.707,0.779
"Grid_Position 239 0025 DC.hys",336.048378,16199.10866,217.13882,3600409.312,391.406634,392.000287,101.39029,104.2738638,4.499241,1.366966,250.663219,1.894534,-63.142003,-2.8325,-0.090195,"B","Obl",2.468,"CPoly2","Colobus polykomos","BuccalCusp","Middle",3.707,0.779
"Grid_Position 239 0026 DC.hys",342.078597,17563.4603,226.733116,3719398.472,399.449898,400.175956,104.162988,107.4103479,4.722124,5.544054,271.602202,1.659805,-63.131503,-2.8325,-0.049617,"T","Para",2.468,"CPoly2","Colobus polykomos","BuccalCusp","Middle",3.707,0.779
"Grid_Position 239 0027 DC.hys",342.112175,17301.34001,219.911345,3720066.173,400.717937,401.117794,101.019945,103.8561877,4.650815,2.214588,258.871641,1.808042,-63.122003,-2.8325,-0.062655,"B","Obl",2.468,"CPoly2","Colobus polykomos","BuccalCusp","Middle",3.707,0.779
"Grid_Position 239 0028 DC.hys",341.015609,17025.15699,217.697188,3698290.309,399.273578,399.66987,100.296816,103.0414933,4.603521,4.220091,266.857772,1.698241,-63.182003,-2.8225,-0.010574,"S","Para",2.468,"CPoly2","Colobus polykomos","BuccalCusp","Middle",3.707,0.779
"Grid_Position 239 0029 DC.hys",343.1922,16247.55936,211.042184,3741572.812,401.89954,400.932645,96.666724,98.96870137,4.342441,1.267222,254.831379,1.897733,-63.171503,-2.822,-0.013652,"B","Para",2.468,"CPoly2","Colobus polykomos","BuccalCusp","Middle",3.707,0.779
"Grid_Position 239 0030 DC.hys",338.591275,16902.0866,221.468163,3650362.534,395.472491,395.830044,102.701818,105.7553915,4.630249,7.904999,273.985904,1.596525,-63.162003,-2.8225,-0.020776,"S","Para",2.468,"CPoly2","Colobus polykomos","BuccalCusp","Middle",3.707,0.779
"Grid_Position 239 0031 DC.hys",335.302763,16718.38857,226.426589,3585824.126,390.217419,390.679614,105.941901,109.4314607,4.662356,3.465302,261.795677,1.745548,-63.152003,-2.8225,-0.03344,"B","Para",2.468,"CPoly2","Colobus polykomos","BuccalCusp","Middle",3.707,0.779
"Grid_Position 239 0032 DC.hys",334.567489,16701.97422,217.722016,3571468.696,391.873454,392.101775,102.073675,105.0453646,4.6765,1.676587,249.677626,1.856599,-63.142003,-2.8225,-0.084791,"B","Para",2.468,"CPoly2","Colobus polykomos","BuccalCusp","Middle",3.707,0.779
"Grid_Position 239 0033 DC.hys",334.793499,16467.18383,219.243467,3575878.386,391.202697,391.125339,102.723574,105.7799989,4.605074,1.439514,249.435394,1.886455,-63.131503,-2.8225,-0.046098,"B","Obl",2.468,"CPoly2","Colobus polykomos","BuccalCusp","Middle",3.707,0.779
"Grid_Position 239 0034 DC.hys",343.074203,17013.24746,229.97736,3739220.266,398.122105,398.557646,105.37301,108.7843638,4.549945,2.146754,263.228145,1.829323,-63.122003,-2.8225,-0.02279,"B","Obl",2.468,"CPoly2","Colobus polykomos","BuccalCusp","Middle",3.707,0.779
"Grid_Position 239 0035 DC.hys",337.589525,15384.91708,215.586462,3630644.993,391.447118,391.111846,100.245393,102.9836018,4.237516,0.643751,246.475541,2.026766,-63.182003,-2.812,-0.012057,"B","Obl",2.468,"CPoly2","Colobus polykomos","BuccalCusp","Middle",3.707,0.779
"Grid_Position 239 0036 DC.hys",346.24319,16673.5918,226.138939,3802645.032,401.169227,401.54191,102.746559,105.8059975,4.384735,2.092285,266.517689,1.831293,-63.171503,-2.8125,0.030372,"B","Obl",2.468,"CPoly2","Colobus polykomos","BuccalCusp","Middle",3.707,0.779
"Grid_Position 239 0037 DC.hys",340.412199,16173.49072,228.655417,3686333.518,393.091842,393.461972,105.516168,108.9471353,4.387419,7.146527,278.33835,1.627579,-63.162003,-2.8125,-0.048557,"H","Para",2.468,"CPoly2","Colobus polykomos","BuccalCusp","Middle",3.707,0.779
"Grid_Position 239 0038 DC.hys",330.024876,17824.10948,221.914511,3483383.973,389.541276,390.264659,105.346438,108.7541562,5.116895,6.487515,259.714993,1.625375,-63.152003,-2.8125,-0.02753,"B","Para",2.468,"CPoly2","Colobus polykomos","BuccalCusp","Middle",3.707,0.779
"Grid_Position 239 0039 DC.hys",335.597869,17014.38829,221.552096,3591593.423,393.183955,393.195118,103.577901,106.7471076,4.737281,3.209868,258.811524,1.74987,-63.142003,-2.8125,-0.01858,"B","Para",2.468,"CPoly2","Colobus polykomos","BuccalCusp","Middle",3.707,0.779
"Grid_Position 239 0040 DC.hys",339.994245,17532.48949,231.695392,3678062.37,395.959416,396.747066,107.039157,110.6815577,4.766773,4.569315,268.165208,1.699235,-63.131503,-2.8125,-0.048749,"T","Obl",2.468,"CPoly2","Colobus polykomos","BuccalCusp","Middle",3.707,0.779
"Grid_Position 239 0041 DC.hys",334.451939,17513.16152,228.177102,3569215.185,392.855417,392.01631,107.009053,110.6472252,4.906726,5.578335,264.539865,1.660877,-63.122003,-2.8125,-0.052332,"T","Obl",2.468,"CPoly2","Colobus polykomos","BuccalCusp","Middle",3.707,0.779
"Grid_Position 239 0042 DC.hys",337.137677,16828.80158,217.850503,3621767.793,394.815994,395.074661,101.422216,104.3098839,4.646571,1.622598,251.299611,1.861182,-63.182003,-2.8025,-0.022434,"S","Obl",2.468,"CPoly2","Colobus polykomos","BuccalCusp","Middle",3.707,0.779
"Grid_Position 239 0043 DC.hys",334.246116,16941.39581,220.656265,3565202.796,391.172948,391.829103,103.540193,106.7043883,4.751874,4.693418,262.488828,1.684616,-63.172003,-2.8025,-0.044158,"H","Para",2.468,"CPoly2","Colobus polykomos","BuccalCusp","Middle",3.707,0.779
"Grid_Position 239 0044 DC.hys",333.489245,17547.01728,229.963729,3550466.459,390.347107,390.716804,108.13131,111.9284641,4.942172,5.208028,262.937297,1.674624,-63.162003,-2.8025,-0.056009,"S","Para",2.468,"CPoly2","Colobus polykomos","BuccalCusp","Middle",3.707,0.779
"Grid_Position 239 0045 DC.hys",329.556438,18477.53145,225.08926,3474359.861,390.450015,391.123785,106.992221,110.6280298,5.318255,7.34676,259.423452,1.604345,-63.152003,-2.8025,-0.026764,"S","Para",2.468,"CPoly2","Colobus polykomos","BuccalCusp","Middle",3.707,0.779
"Grid_Position 239 0046 DC.hys",346.299195,15953.58161,213.067449,3803770.49,402.076433,402.455996,96.793185,99.11011113,4.194149,3.810301,273.878032,1.717218,-63.142003,-2.8025,-0.021384,"U","U",2.468,"CPoly2","Colobus polykomos","BuccalCusp","Middle",3.707,0.779
"Grid_Position 239 0047 DC.hys",337.184706,17756.27105,227.048841,3622691.268,395.156886,395.83818,105.691109,109.1461049,4.901403,7.782859,270.635132,1.600967,-63.131503,-2.8025,-0.065654,"S","Obl",2.468,"CPoly2","Colobus polykomos","BuccalCusp","Middle",3.707,0.779
"Grid_Position 239 0048 DC.hys",332.989529,17246.97883,221.099048,3540752.808,391.230397,391.49378,104.105553,107.345208,4.870992,5.137874,261.403585,1.667702,-63.122003,-2.8025,-0.052863,"B","Obl",2.468,"CPoly2","Colobus polykomos","BuccalCusp","Middle",3.707,0.779
"Grid_Position 239 0049 DC.hys",338.882837,15665.51995,216.423724,3656110.881,392.927612,393.170509,100.283623,103.0266402,4.28475,0.903355,250.700822,1.96826,-63.182003,-2.7925,-0.005401,"T","Obl",2.468,"CPoly2","Colobus polykomos","BuccalCusp","Middle",3.707,0.779
"Grid_Position 239 0050 DC.hys",344.862422,16371.24388,221.363321,3774947.845,399.699002,400.329755,100.945046,103.7717524,4.336813,3.835683,272.819119,1.724132,-63.172003,-2.7925,0.094931,"IPM","Obl",2.468,"CPoly2","Colobus polykomos","BuccalCusp","Middle",3.707,0.779
"Grid_Position 239 0051 DC.hys",333.066472,17365.33603,224.950069,3542247.634,390.5419,390.963774,105.896474,109.3797628,4.90235,3.970213,258.515245,1.715734,-63.162003,-2.7925,-0.052462,"H","Obl",2.468,"CPoly2","Colobus polykomos","BuccalCusp","Middle",3.707,0.779
"Grid_Position 239 0052 DC.hys",340.547556,17882.81669,219.37691,3689014.072,400.714846,401.684858,101.197687,104.0566087,4.847587,11.021429,276.85474,1.53135,-63.152003,-2.7925,-0.051738,"S","Para",2.468,"CPoly2","Colobus polykomos","BuccalCusp","Middle",3.707,0.779
"Grid_Position 239 0053 DC.hys",331.179727,16988.47209,220.81353,3505678.693,390.309186,388.8816,104.489934,107.7812902,4.845987,2.207141,249.447727,1.81234,-63.142003,-2.7925,-0.106201,"B","Para",2.468,"CPoly2","Colobus polykomos","BuccalCusp","Middle",3.707,0.779
"Grid_Position 239 0054 DC.hys",342.510113,17083.40134,225.817949,3727983.517,399.329836,399.248522,103.623032,106.7982405,4.582478,2.723207,264.369433,1.782907,-63.131503,-2.7925,-0.04335,"T","Obl",2.468,"CPoly2","Colobus polykomos","BuccalCusp","Middle",3.707,0.779
"Grid_Position 239 0055 DC.hys",342.641322,17571.22764,227.362041,3730595.78,400.005595,400.603595,104.295048,107.5601508,4.710033,5.366904,271.843396,1.666086,-63.122003,-2.7925,-0.086091,"IPM","Obl",2.468,"CPoly2","Colobus polykomos","BuccalCusp","Middle",3.707,0.779
"Grid_Position 240 0000 DC.hys",333.607756,17123.44597,217.464789,3552771.963,391.719529,392.663682,102.220996,105.2118135,4.819742,15.195943,276.331448,1.477399,-63.136503,-2.364,-0.124951,"S","Obl",0.478,"CPoly2","Colobus polykomos","BuccalCusp","Outer",7.261,0.973
"Grid_Position 240 0001 DC.hys",337.631173,15876.64987,221.338721,3631463.758,391.47316,391.428753,102.908528,105.9892348,4.37197,0.377593,239.42082,2.119165,-63.126503,-2.3645,-0.026865,"H","Obl",0.478,"CPoly2","Colobus polykomos","BuccalCusp","Outer",7.261,0.973
"Grid_Position 240 0002 DC.hys",340.878803,14717.94086,223.589426,3695577.856,390.195274,390.248113,103.049268,106.1485017,3.982582,0.450232,251.525432,2.107423,-63.116003,-2.3645,-0.026322,"S","Obl",0.478,"CPoly2","Colobus polykomos","BuccalCusp","Outer",7.261,0.973
"Grid_Position 240 0003 DC.hys",343.718603,16070.87585,214.812965,3752076.425,399.656711,399.82861,98.256091,100.748425,4.283195,0.820412,251.866739,1.977747,-63.106503,-2.3645,-0.013394,"H","Obl",0.478,"CPoly2","Colobus polykomos","BuccalCusp","Outer",7.261,0.973
"Grid_Position 240 0004 DC.hys",333.36551,16835.80434,214.51583,3548060.074,391.873844,392.227614,100.901749,103.7229483,4.745073,0.874652,238.466622,1.959168,-63.096503,-2.3645,-0.018156,"B","Obl",0.478,"CPoly2","Colobus polykomos","BuccalCusp","Outer",7.261,0.973
"Grid_Position 240 0005 DC.hys",339.830291,16479.33856,217.291043,3674820.192,396.12505,396.710243,100.428877,103.1901923,4.484393,2.166286,259.079972,1.814747,-63.086503,-2.3645,-0.010225,"B","Para",0.478,"CPoly2","Colobus polykomos","BuccalCusp","Outer",7.261,0.973
"Grid_Position 240 0006 DC.hys",339.096689,17710.22867,222.970221,3660329.834,397.632584,398.668193,103.257494,106.3842173,4.838424,4.697004,265.04428,1.682313,-63.076503,-2.3645,-0.025137,"S","Obl",0.478,"CPoly2","Colobus polykomos","BuccalCusp","Outer",7.261,0.973
"Grid_Position 240 0007 DC.hys",337.430646,17205.24668,227.699129,3627522.42,395.777179,394.101636,105.923213,109.4101924,4.742975,1.697963,253.241555,1.864182,-63.136503,-2.354,-0.006113,"B","Obl",0.478,"CPoly2","Colobus polykomos","BuccalCusp","Outer",7.261,0.973
"Grid_Position 240 0008 DC.hys",348.104614,16233.71069,229.532803,3840135.878,400.557518,401.148374,103.778238,106.9741209,4.227379,0.210162,243.791839,2.224906,-63.126503,-2.3545,-0.064762,"S","Obl",0.478,"CPoly2","Colobus polykomos","BuccalCusp","Outer",7.261,0.973
"Grid_Position 240 0009 DC.hys",332.184252,17709.27325,221.149332,3525126.049,391.696809,392.243013,104.359775,107.6335881,5.023728,2.005427,246.245649,1.823182,-63.116003,-2.3545,-0.03265,"U","U",0.478,"CPoly2","Colobus polykomos","BuccalCusp","Outer",7.261,0.973
"Grid_Position 240 0010 DC.hys",333.314239,17905.41949,221.205678,3547063.205,393.153123,394.022738,104.06307,107.2970306,5.047956,5.37175,259.973789,1.656057,-63.106003,-2.3545,-0.04881,"U","U",0.478,"CPoly2","Colobus polykomos","BuccalCusp","Outer",7.261,0.973
"Grid_Position 240 0011 DC.hys",336.714007,16589.87408,214.753743,3613453.548,395.208698,394.652022,100.095449,102.8148288,4.591141,1.272238,247.916454,1.899473,-63.096503,-2.3545,-0.082311,"U","U",0.478,"CPoly2","Colobus polykomos","BuccalCusp","Outer",7.261,0.973
"Grid_Position 240 0012 DC.hys",333.033205,19398.57951,231.031136,3541601.29,395.157821,396.007118,108.769093,112.657832,5.477347,2.659891,246.798131,1.777033,-63.086503,-2.3545,-0.044314,"U","U",0.478,"CPoly2","Colobus polykomos","BuccalCusp","Outer",7.261,0.973
"Grid_Position 240 0013 DC.hys",332.728886,17043.01884,218.56426,3535691.324,390.784175,391.211751,102.985671,106.0765276,4.820279,0.799121,236.952521,1.978262,-63.076503,-2.3545,-0.040754,"H","Obl",0.478,"CPoly2","Colobus polykomos","BuccalCusp","Outer",7.261,0.973
"Grid_Position 240 0014 DC.hys",340.697477,15707.65198,231.172121,3691984.121,391.574513,391.658375,106.595869,110.1762048,4.254529,0.716638,253.796072,2.028942,-63.136503,-2.3445,-0.045159,"IPM","Obl",0.478,"CPoly2","Colobus polykomos","BuccalCusp","Outer",7.261,0.973
"Grid_Position 240 0015 DC.hys",336.581621,17654.85132,232.095465,3610857.411,394.518396,393.632018,108.217205,112.0266413,4.889379,0.888455,243.424982,1.974662,-63.126503,-2.3445,-0.051205,"B","Para",0.478,"CPoly2","Colobus polykomos","BuccalCusp","Outer",7.261,0.973
"Grid_Position 240 0016 DC.hys",338.094636,17381.89177,230.679897,3640580.814,394.111267,394.607661,107.117207,110.7705801,4.774483,1.248246,250.054819,1.918401,-63.116503,-2.3445,-0.022429,"T","Para",0.478,"CPoly2","Colobus polykomos","BuccalCusp","Outer",7.261,0.973
"Grid_Position 240 0017 DC.hys",338.118413,16243.02027,229.899354,3641048.846,390.80313,391.107972,106.747897,110.3494698,4.461083,0.289733,237.631304,2.172268,-63.106503,-2.3445,-0.051152,"U","U",0.478,"CPoly2","Colobus polykomos","BuccalCusp","Outer",7.261,0.973
"Grid_Position 240 0018 DC.hys",338.489216,17461.4801,227.37605,3648351.37,395.464329,396.085916,105.470551,108.8952636,4.786129,0.95816,245.785267,1.957152,-63.096503,-2.3445,-0.03243,"IPM","Obl",0.478,"CPoly2","Colobus polykomos","BuccalCusp","Outer",7.261,0.973
"Grid_Position 240 0019 DC.hys",344.916003,16928.24214,227.141926,3776020.855,399.919345,400.811372,103.56546,106.7330129,4.48309,1.38937,259.245389,1.899522,-63.086503,-2.3445,-0.08397,"B","Obl",0.478,"CPoly2","Colobus polykomos","BuccalCusp","Outer",7.261,0.973
"Grid_Position 240 0020 DC.hys",345.315644,17165.67155,227.389776,3784028.549,401.534732,401.933201,103.568709,106.7366937,4.536348,1.932725,262.858391,1.842293,-63.076503,-2.3445,-0.043823,"B","Obl",0.478,"CPoly2","Colobus polykomos","BuccalCusp","Outer",7.261,0.973
"Grid_Position 240 0021 DC.hys",340.709743,17332.44831,235.515226,3692227.168,395.904386,395.905054,108.594945,112.4585876,4.694307,1.472656,256.244423,1.897724,-63.136503,-2.3345,-0.011813,"S","Obl",0.478,"CPoly2","Colobus polykomos","BuccalCusp","Outer",7.261,0.973
"Grid_Position 240 0022 DC.hys",335.542381,17443.57011,221.434547,3590508.298,394.347419,394.623847,103.538588,106.70257,4.858245,0.779843,238.427563,1.982808,-63.126503,-2.3345,-0.043523,"B","Para",0.478,"CPoly2","Colobus polykomos","BuccalCusp","Outer",7.261,0.973
"Grid_Position 240 0023 DC.hys",344.352754,17728.02998,232.173822,3764748.545,401.143411,401.620289,106.018119,109.5182102,4.708955,1.664622,258.889961,1.869257,-63.116503,-2.3345,-0.03434,"IPM","Para",0.478,"CPoly2","Colobus polykomos","BuccalCusp","Outer",7.261,0.973
"Grid_Position 240 0024 DC.hys",337.332063,17247.57018,230.683039,3625585.536,393.000354,393.407611,107.339956,111.0247171,4.757182,1.106174,248.371324,1.939833,-63.106503,-2.3345,-0.037807,"B","Obl",0.478,"CPoly2","Colobus polykomos","BuccalCusp","Outer",7.261,0.973
"Grid_Position 240 0025 DC.hys",342.261144,15629.48452,224.840622,3723029.11,393.772951,394.396356,103.243184,106.3680151,4.198056,0.26602,242.44517,2.18592,-63.096503,-2.3345,-0.00722,"B","Obl",0.478,"CPoly2","Colobus polykomos","BuccalCusp","Outer",7.261,0.973
