Repository: FFosterAnthro/FFoster-Dissertation-Appendix-A5

File: Appendix A5-Grids.csv (part 6 of 8)
"File","hc.nm.","Pmax.µN.","S.µN.nm.","A.nm.2.","hmax.nm.","heff.nm.","Er.GPa.","E.GPa.","H.GPa.","A","hf.nm.","m","X.mm.","Y.mm.","Drift.nm.s.","Feature","Orientation","Protein","Sample","Species","Region","Thickness","Prism","IPM"
"Grid_Position 275 0003 DC.hys",338.475989,15551.86153,190.304568,3648090.772,400.530189,399.766668,88.277743,89.66354861,4.263014,5.511695,266.960003,1.625125,-62.755003,-1.6645,-0.055919,"T","Perp",3.495,"LLagF","Lagothrix lagotrichia","LingualCusp","Inner",4.749,1.46
"Grid_Position 275 0004 DC.hys",323.063816,15901.33167,174.959017,3350425.229,390.657611,391.228343,84.687867,85.72653472,4.746064,3.62277,239.456796,1.66991,-62.747503,-1.672,-0.073408,"T","Perp",3.495,"LLagF","Lagothrix lagotrichia","LingualCusp","Inner",4.749,1.46
"Grid_Position 275 0005 DC.hys",318.310298,15283.54853,159.405769,3261038.041,390.053289,390.218997,78.209756,78.68894455,4.686713,12.107781,251.430582,1.447548,-62.740503,-1.679,-0.12733,"IPM","Perp",3.495,"LLagF","Lagothrix lagotrichia","LingualCusp","Inner",4.749,1.46
"Grid_Position 275 0007 DC.hys",334.705583,16680.61718,210.675782,3574162.733,394.372094,394.088122,98.732988,101.2834924,4.667,8.954809,270.35089,1.562798,-62.769003,-1.636,-0.053072,"IPM","Perp",3.495,"LLagF","Lagothrix lagotrichia","LingualCusp","Inner",4.749,1.46
"Grid_Position 275 0008 DC.hys",332.095268,16662.44341,210.913727,3523401.288,390.97924,391.346189,99.553978,102.205766,4.729079,4.850965,259.571079,1.668013,-62.762003,-1.6435,-0.017019,"IPM","Perp",3.495,"LLagF","Lagothrix lagotrichia","LingualCusp","Inner",4.749,1.46
"Grid_Position 275 0009 DC.hys",329.765955,16484.4802,196.672006,3478394.683,392.079265,392.628792,93.430344,95.36130919,4.739106,4.308542,252.691798,1.669552,-62.755003,-1.6505,-0.019809,"T","Perp",3.495,"LLagF","Lagothrix lagotrichia","LingualCusp","Inner",4.749,1.46
"Grid_Position 275 0010 DC.hys",337.913442,16062.06355,189.458301,3637015.152,401.356586,401.497606,88.018895,89.37877697,4.416276,7.548588,268.628024,1.567249,-62.747003,-1.6575,-0.032726,"IPM","Perp",3.495,"LLagF","Lagothrix lagotrichia","LingualCusp","Inner",4.749,1.46
"Grid_Position 275 0011 DC.hys",320.995764,16337.60013,178.171334,3311396.348,389.300597,389.767771,86.749519,87.98428653,4.93375,1.719462,225.196581,1.794748,-62.740503,-1.6645,-0.07304,"H","Perp",3.495,"LLagF","Lagothrix lagotrichia","LingualCusp","Inner",4.749,1.46
"Grid_Position 275 0012 DC.hys",323.668742,15120.02874,158.038403,3361882.433,395.031513,395.42359,76.367083,76.70269324,4.497489,12.054138,256.983999,1.447006,-62.733503,-1.672,-0.096028,"H","Perp",3.495,"LLagF","Lagothrix lagotrichia","LingualCusp","Inner",4.749,1.46
"Grid_Position 275 0014 DC.hys",340.905525,16412.69188,202.656335,3696107.596,401.094867,401.646379,93.394803,95.32181691,4.440534,2.663219,259.143762,1.759556,-62.762003,-1.6295,-0.035825,"T","Perp",3.495,"LLagF","Lagothrix lagotrichia","LingualCusp","Inner",4.749,1.46
"Grid_Position 275 0015 DC.hys",338.34431,16018.83213,201.631996,3645496.796,397.84108,397.928723,93.565538,95.51155778,4.394142,4.483822,265.007859,1.673099,-62.755003,-1.636,-0.030604,"H","Perp",3.495,"LLagF","Lagothrix lagotrichia","LingualCusp","Inner",4.749,1.46
"Grid_Position 275 0016 DC.hys",329.992605,15183.43699,184.599103,3482761.954,391.122592,391.680759,87.64003,88.96221963,4.359597,4.250735,254.875685,1.663266,-62.747003,-1.6435,-0.081606,"IPM","Perp",3.495,"LLagF","Lagothrix lagotrichia","LingualCusp","Inner",4.749,1.46
"Grid_Position 275 0017 DC.hys",324.702588,17219.00081,188.458199,3381506.096,392.563613,393.228397,90.801867,92.44778327,5.09211,8.74203,253.017768,1.534575,-62.740503,-1.6505,-0.072025,"IPM","Perp",3.495,"LLagF","Lagothrix lagotrichia","LingualCusp","Inner",4.749,1.46
"Grid_Position 275 0018 DC.hys",321.227665,16777.75033,183.509617,3315762.086,389.261972,389.797982,89.289826,90.77833015,5.059998,5.434573,242.626786,1.609711,-62.733503,-1.6575,-0.070175,"H","Perp",3.495,"LLagF","Lagothrix lagotrichia","LingualCusp","Inner",4.749,1.46
"Grid_Position 275 0019 DC.hys",323.419576,15456.58154,167.182696,3357161.035,392.598754,392.759504,80.842562,81.53881215,4.604063,11.622947,257.2878,1.4653,-62.726503,-1.6645,-0.099751,"IPM","Perp",3.495,"LLagF","Lagothrix lagotrichia","LingualCusp","Inner",4.749,1.46
"Grid_Position 275 0021 DC.hys",331.92126,16480.62429,207.898401,3520029.672,390.930736,391.375629,98.177691,100.6605086,4.681956,6.626487,263.587361,1.612013,-62.755003,-1.6225,-0.028738,"IPM","Perp",3.495,"LLagF","Lagothrix lagotrichia","LingualCusp","Inner",4.749,1.46
"Grid_Position 275 0022 DC.hys",338.070599,16355.27505,201.180436,3640107.706,398.6295,399.043011,93.425075,95.35545424,4.493074,2.354819,254.45972,1.778468,-62.747003,-1.63,-0.070159,"H","Perp",3.495,"LLagF","Lagothrix lagotrichia","LingualCusp","Inner",4.749,1.46
"Grid_Position 275 0023 DC.hys",325.826816,16804.77413,191.996675,3402906.609,391.046064,391.471602,92.215414,94.012819,4.938359,8.066206,255.347751,1.555232,-62.740503,-1.636,-0.059962,"T","Perp",3.495,"LLagF","Lagothrix lagotrichia","LingualCusp","Inner",4.749,1.46
"Grid_Position 275 0024 DC.hys",337.182094,16466.38841,190.554766,3622639.978,401.375847,401.991763,88.703765,90.13254015,4.545411,10.467426,271.431383,1.51089,-62.733503,-1.644,-0.078149,"H","Perp",3.495,"LLagF","Lagothrix lagotrichia","LingualCusp","Inner",4.749,1.46
"Grid_Position 275 0025 DC.hys",337.29833,15019.24374,186.51713,3624922.882,396.914076,397.691887,86.79689,88.03626659,4.143328,6.901079,270.066934,1.584916,-62.726503,-1.6505,0.187793,"IPM","Perp",3.495,"LLagF","Lagothrix lagotrichia","LingualCusp","Inner",4.749,1.46
"Grid_Position 275 0026 DC.hys",329.083216,16175.85841,168.510655,3465254.812,400.650626,401.078033,80.203738,80.84602738,4.668014,17.40731,267.121577,1.39548,-62.719503,-1.6575,-0.134225,"H","Perp",3.495,"LLagF","Lagothrix lagotrichia","LingualCusp","Inner",4.749,1.46
"Grid_Position 275 0028 DC.hys",330.588669,17264.14073,207.029239,3494259.739,392.649281,393.131069,98.12709,100.6037725,4.940715,7.190712,260.35916,1.592183,-62.747503,-1.615,-0.068161,"IPM","Perp",3.495,"LLagF","Lagothrix lagotrichia","LingualCusp","Inner",4.749,1.46
"Grid_Position 275 0029 DC.hys",338.621696,16554.53581,195.058218,3650962.089,401.446218,402.273983,90.447261,92.0558317,4.534294,3.006049,255.698727,1.727062,-62.740503,-1.623,-0.058389,"T","Perp",3.495,"LLagF","Lagothrix lagotrichia","LingualCusp","Inner",4.749,1.46
"Grid_Position 275 0030 DC.hys",330.59822,17181.61923,199.29007,3494444.117,395.339177,395.258814,94.456411,96.50259988,4.916839,4.843616,253.094097,1.648972,-62.733503,-1.63,-0.078515,"T","Perp",3.495,"LLagF","Lagothrix lagotrichia","LingualCusp","Inner",4.749,1.46
"Grid_Position 275 0031 DC.hys",332.98659,16818.44492,194.75126,3540695.709,397.209913,397.755535,91.70031,93.44202599,4.75004,7.438346,261.94554,1.572629,-62.726503,-1.6365,0.010094,"T","Perp",3.495,"LLagF","Lagothrix lagotrichia","LingualCusp","Inner",4.749,1.46
"Grid_Position 275 0032 DC.hys",321.66112,17064.5561,184.569852,3323929.568,390.428258,391.002982,89.6953,91.2255476,5.13385,8.924943,249.866397,1.52653,-62.719503,-1.6435,-0.072152,"IPM","Perp",3.495,"LLagF","Lagothrix lagotrichia","LingualCusp","Inner",4.749,1.46
"Grid_Position 275 0033 DC.hys",322.088362,16146.94504,172.679839,3331989.251,391.863595,392.219356,83.815563,84.7738962,4.846038,9.116285,250.948628,1.510788,-62.712503,-1.651,-0.046009,"T","Perp",3.495,"LLagF","Lagothrix lagotrichia","LingualCusp","Inner",4.749,1.46
"Grid_Position 275 0035 DC.hys",328.576822,16960.44406,207.509293,3455524.06,389.509533,389.876887,98.904356,101.4758823,4.908212,3.584331,249.909917,1.712482,-62.740503,-1.608,-0.064338,"T","Perp",3.495,"LLagF","Lagothrix lagotrichia","LingualCusp","Inner",4.749,1.46
"Grid_Position 275 0036 DC.hys",347.349641,14292.67719,203.389217,3824908.97,399.714241,400.054047,92.140847,93.93015588,3.736737,2.438383,273.998394,1.793811,-62.733503,-1.615,-0.011026,"T","Perp",3.495,"LLagF","Lagothrix lagotrichia","LingualCusp","Inner",4.749,1.46
"Grid_Position 275 0037 DC.hys",327.980138,17285.08466,203.221511,3444074.905,391.175058,391.771679,97.02155,99.36555714,5.018789,8.848513,259.777699,1.551859,-62.726503,-1.623,-0.06332,"T","Perp",3.495,"LLagF","Lagothrix lagotrichia","LingualCusp","Inner",4.749,1.46
"Grid_Position 275 0038 DC.hys",334.147039,16191.11407,196.624038,3563272.103,395.714954,395.906199,92.288364,94.09370087,4.543889,7.468937,265.94796,1.578206,-62.719503,-1.63,-0.033518,"IPM","Perp",3.495,"LLagF","Lagothrix lagotrichia","LingualCusp","Inner",4.749,1.46
"Grid_Position 275 0039 DC.hys",325.345455,16778.58545,191.250441,3393735.726,390.458844,391.143677,91.981029,93.753025,4.943987,7.503446,253.706743,1.566573,-62.712503,-1.636,-0.074499,"IPM","Perp",3.495,"LLagF","Lagothrix lagotrichia","LingualCusp","Inner",4.749,1.46
"Grid_Position 275 0040 DC.hys",335.136824,15141.40464,170.589234,3582581.948,401.156579,401.706403,79.852475,80.46544712,4.226395,8.371894,266.112063,1.527661,-62.705003,-1.644,-0.102013,"IPM","Perp",3.495,"LLagF","Lagothrix lagotrichia","LingualCusp","Inner",4.749,1.46
"Grid_Position 275 0041 DC.hys",318.649651,15138.03789,155.272995,3267381.516,391.078309,391.769438,76.108092,76.42407013,4.633079,7.564577,243.518527,1.520631,-62.697503,-1.6505,-0.091522,"NP","NP",3.495,"LLagF","Lagothrix lagotrichia","LingualCusp","Inner",4.749,1.46
"Grid_Position 275 0042 DC.hys",341.433957,15755.61133,199.00014,3706590.824,400.49531,400.81436,91.580052,93.30884689,4.250702,1.57932,254.576566,1.847046,-62.733503,-1.601,-0.050948,"T","Perp",3.495,"LLagF","Lagothrix lagotrichia","LingualCusp","Inner",4.749,1.46
"Grid_Position 275 0043 DC.hys",334.226966,16104.8058,185.867651,3564829.585,398.661116,399.21194,87.220636,88.5014486,4.517693,1.944985,244.218231,1.788802,-62.726503,-1.608,-0.030838,"T","Perp",3.495,"LLagF","Lagothrix lagotrichia","LingualCusp","Inner",4.749,1.46
"Grid_Position 275 0044 DC.hys",328.716056,16596.69029,201.323307,3458198.261,390.01608,390.544555,95.918845,98.13311266,4.79923,6.976993,259.161646,1.593718,-62.719503,-1.615,-0.046769,"IPM","Perp",3.495,"LLagF","Lagothrix lagotrichia","LingualCusp","Inner",4.749,1.46
"Grid_Position 275 0045 DC.hys",331.126601,16602.10364,194.529811,3504651.589,394.646304,395.135184,92.06585,93.84702786,4.737162,2.686224,246.235256,1.744687,-62.712503,-1.623,-0.059217,"T","Perp",3.495,"LLagF","Lagothrix lagotrichia","LingualCusp","Inner",4.749,1.46
"Grid_Position 275 0046 DC.hys",335.236899,16527.34527,194.668646,3584537.08,398.625143,398.911811,91.099145,92.77657224,4.610734,7.828624,265.998249,1.565533,-62.705003,-1.63,-0.044317,"T","Perp",3.495,"LLagF","Lagothrix lagotrichia","LingualCusp","Inner",4.749,1.46
"Grid_Position 275 0047 DC.hys",328.405718,15907.01122,186.676611,3452239.084,392.246959,392.314412,89.017277,90.47791502,4.607737,1.388231,234.885484,1.847506,-62.697503,-1.636,-0.035977,"T","Perp",3.495,"LLagF","Lagothrix lagotrichia","LingualCusp","Inner",4.749,1.46
"Grid_Position 275 0048 DC.hys",319.216944,15677.41923,159.610486,3277998.846,392.251992,392.884187,78.10734,78.57836865,4.782619,14.09108,253.36419,1.420441,-62.691003,-1.644,-0.069997,"NP","NP",3.495,"LLagF","Lagothrix lagotrichia","LingualCusp","Inner",4.749,1.46
"Grid_Position 275 0049 DC.hys",340.142102,15104.71487,199.87018,3680987.39,396.466863,396.821573,92.29978,94.10635914,4.103441,2.991507,264.842514,1.746387,-62.726503,-1.594,-0.041568,"IPM","Perp",3.495,"LLagF","Lagothrix lagotrichia","LingualCusp","Inner",4.749,1.46
"Grid_Position 275 0050 DC.hys",332.752453,16718.61581,198.600231,3536148.844,395.368228,395.889146,93.572732,95.51955395,4.727916,5.77789,259.410369,1.62123,-62.719503,-1.6015,0.027403,"IPM","Perp",3.495,"LLagF","Lagothrix lagotrichia","LingualCusp","Inner",4.749,1.46
"Grid_Position 275 0051 DC.hys",331.63292,16118.66165,201.976349,3514446.099,390.721611,391.486444,95.456807,97.61748198,4.586402,5.521473,260.80686,1.637492,-62.712503,-1.608,0.228446,"T","Perp",3.495,"LLagF","Lagothrix lagotrichia","LingualCusp","Inner",4.749,1.46
"Grid_Position 275 0052 DC.hys",340.402458,16116.4056,203.559526,3686140.644,400.088993,399.782161,93.937784,95.92545483,4.372162,0.70786,242.696366,1.984084,-62.705503,-1.615,0.017183,"T","Perp",3.495,"LLagF","Lagothrix lagotrichia","LingualCusp","Inner",4.749,1.46
"Grid_Position 275 0053 DC.hys",325.347867,16762.21818,186.41485,3393781.646,392.030422,392.787041,89.654767,91.1808263,4.939097,10.742452,257.967792,1.499343,-62.698003,-1.623,-0.026763,"IPM","Perp",3.495,"LLagF","Lagothrix lagotrichia","LingualCusp","Inner",4.749,1.46
"Grid_Position 275 0054 DC.hys",322.111626,17375.20225,185.427256,3332428.385,392.161631,392.38933,89.996991,91.55852032,5.213976,11.891799,253.90822,1.477863,-62.691003,-1.63,-0.092191,"IPM","Perp",3.495,"LLagF","Lagothrix lagotrichia","LingualCusp","Inner",4.749,1.46
"Grid_Position 275 0055 DC.hys",325.811579,15776.88092,163.46202,3402616.13,397.692226,398.199407,78.513658,79.01718448,4.636691,7.506375,250.395962,1.53137,-62.684003,-1.6365,-0.062473,"T","Perp",3.495,"LLagF","Lagothrix lagotrichia","LingualCusp","Inner",4.749,1.46
"Grids_Position 276 0000 DC.hys",328.79637,17543.28611,213.277634,3459741.258,390.008181,390.488093,101.591724,104.5011659,5.070693,8.903916,261.988258,1.562201,-63.106503,-1.461,-0.152183,"IPM","Obl",1.322666667,"LLagF","Lagothrix lagotrichia","LingualCusp","Middle",4.349,1.233
"Grids_Position 276 0001 DC.hys",341.109133,16396.88136,213.473778,3700145.166,398.289399,398.716494,98.326365,100.8272402,4.431416,3.238597,264.910719,1.74204,-63.096003,-1.461,-0.070028,"IPM","Obl",1.322666667,"LLagF","Lagothrix lagotrichia","LingualCusp","Middle",4.349,1.233
"Grids_Position 276 0002 DC.hys",341.725107,16646.84771,216.852787,3712372.77,398.941501,399.299353,99.718112,102.3903223,4.484153,0.95511,249.617041,1.94986,-63.086003,-1.461,-0.066865,"T","Obl",1.322666667,"LLagF","Lagothrix lagotrichia","LingualCusp","Middle",4.349,1.233
"Grids_Position 276 0003 DC.hys",332.664202,15910.95589,204.246282,3534435.76,390.832133,391.089829,96.256251,98.50994162,4.501696,1.957235,249.487562,1.817725,-63.076003,-1.461,-0.031186,"H","Obl",1.322666667,"LLagF","Lagothrix lagotrichia","LingualCusp","Middle",4.349,1.233
"Grids_Position 276 0004 DC.hys",336.263484,16209.39267,214.767939,3604622.273,392.491621,392.868975,100.224615,102.9602118,4.496835,0.873777,244.503587,1.965782,-63.066003,-1.461,-0.071369,"IPM","Obl",1.322666667,"LLagF","Lagothrix lagotrichia","LingualCusp","Middle",4.349,1.233
"Grids_Position 276 0005 DC.hys",339.829218,16410.12061,211.733545,3674798.973,397.812046,397.956948,97.860562,100.3050198,4.465583,3.52679,264.257408,1.725074,-63.056003,-1.461,-0.046786,"B","Obl",1.322666667,"LLagF","Lagothrix lagotrichia","LingualCusp","Middle",4.349,1.233
"Grids_Position 276 0006 DC.hys",335.080688,16554.89995,216.749688,3581485.468,391.80312,392.364161,101.47562,104.3701411,4.622356,3.972938,261.71244,1.710594,-63.046003,-1.461,-0.015268,"T","Obl",1.322666667,"LLagF","Lagothrix lagotrichia","LingualCusp","Middle",4.349,1.233
"Grids_Position 276 0007 DC.hys",327.597077,16388.24268,198.084426,3436734.228,388.794087,389.647295,94.669958,96.74040735,4.768551,5.933031,255.773987,1.618125,-63.106503,-1.451,-0.065692,"IPM","Obl",1.322666667,"LLagF","Lagothrix lagotrichia","LingualCusp","Middle",4.349,1.233
"Grids_Position 276 0009 DC.hys",333.486949,17117.29094,208.775756,3550421.812,394.080483,394.978611,98.169124,100.6509025,4.821199,0.912189,235.847697,1.940884,-63.085503,-1.451,-0.083833,"B","Obl",1.322666667,"LLagF","Lagothrix lagotrichia","LingualCusp","Middle",4.349,1.233
"Grids_Position 276 0011 DC.hys",332.96088,15599.65188,207.505317,3540196.291,388.776545,389.343719,97.712559,100.139188,4.406437,2.960229,257.391606,1.755216,-63.066003,-1.451,-0.049095,"H","Obl",1.322666667,"LLagF","Lagothrix lagotrichia","LingualCusp","Middle",4.349,1.233
"Grids_Position 276 0012 DC.hys",331.174965,16386.82578,207.090498,3505586.622,389.950425,390.521577,97.997422,100.458408,4.674489,1.611073,244.096966,1.850459,-63.056003,-1.451,-0.067823,"IPM","Obl",1.322666667,"LLagF","Lagothrix lagotrichia","LingualCusp","Middle",4.349,1.233
"Grids_Position 276 0014 DC.hys",332.682837,16389.38554,205.323547,3534797.444,392.367588,392.549517,96.758989,99.07186952,4.636584,1.918357,247.382556,1.818628,-63.106503,-1.441,-0.08433,"T","Obl",1.322666667,"LLagF","Lagothrix lagotrichia","LingualCusp","Middle",4.349,1.233
"Grids_Position 276 0015 DC.hys",330.366194,15835.18578,200.361211,3489966.206,388.909831,389.641087,95.024997,97.13599511,4.537346,2.449542,249.369442,1.774845,-63.096003,-1.4405,-0.058528,"B","Obl",1.322666667,"LLagF","Lagothrix lagotrichia","LingualCusp","Middle",4.349,1.233
"Grids_Position 276 0016 DC.hys",330.685049,17140.57165,217.04084,3496120.563,389.403497,389.915509,102.844978,105.9173332,4.90274,5.16194,258.632794,1.662355,-63.085503,-1.4415,-0.042046,"IPM","Obl",1.322666667,"LLagF","Lagothrix lagotrichia","LingualCusp","Middle",4.349,1.233
"Grids_Position 276 0017 DC.hys",332.21913,17118.25526,217.900954,3525802.202,390.705292,391.13898,102.817014,105.885697,4.855138,8.151726,266.582226,1.585502,-63.076003,-1.4415,-0.104634,"T","Obl",1.322666667,"LLagF","Lagothrix lagotrichia","LingualCusp","Middle",4.349,1.233
"Grids_Position 276 0018 DC.hys",336.242848,16387.57203,214.143456,3604218.003,393.467168,393.637453,99.938795,102.6385549,4.546776,3.444778,261.051382,1.732559,-63.066003,-1.4415,-0.011016,"IPM","Obl",1.322666667,"LLagF","Lagothrix lagotrichia","LingualCusp","Middle",4.349,1.233
"Grids_Position 276 0019 DC.hys",342.808235,16162.02291,211.53969,3733920.151,400.162728,400.10962,96.993846,99.33456189,4.328433,0.90634,250.728053,1.955209,-63.056003,-1.4415,-0.030211,"H","Obl",1.322666667,"LLagF","Lagothrix lagotrichia","LingualCusp","Middle",4.349,1.233
"Grids_Position 276 0020 DC.hys",339.449254,17141.59346,208.790563,3667290.433,400.032325,401.023852,96.599091,98.89308756,4.674185,7.770359,271.143173,1.581992,-63.046003,-1.4415,-0.069341,"IPM","Obl",1.322666667,"LLagF","Lagothrix lagotrichia","LingualCusp","Middle",4.349,1.233
"Grids_Position 276 0021 DC.hys",334.554721,15279.15168,199.018482,3571219.639,391.776469,392.134115,93.308231,95.22563139,4.278413,3.753826,261.229162,1.705102,-63.106503,-1.431,-0.042721,"T","Obl",1.322666667,"LLagF","Lagothrix lagotrichia","LingualCusp","Middle",4.349,1.233
"Grids_Position 276 0022 DC.hys",342.55609,16430.39638,215.653218,3728898.774,399.631306,399.697817,98.946508,101.5232148,4.406233,4.213405,270.175518,1.700014,-63.096003,-1.431,-0.00029,"T","Obl",1.322666667,"LLagF","Lagothrix lagotrichia","LingualCusp","Middle",4.349,1.233
"Grids_Position 276 0023 DC.hys",339.925844,17021.13997,218.509643,3676709.588,397.693664,398.348232,100.966144,103.7955354,4.629449,12.697731,280.699144,1.510325,-63.086003,-1.431,0.001097,"IPM","Obl",1.322666667,"LLagF","Lagothrix lagotrichia","LingualCusp","Middle",4.349,1.233
"Grids_Position 276 0024 DC.hys",333.139685,16594.22014,209.12311,3543670.274,392.219251,392.653266,98.426084,100.9390974,4.682778,3.51488,256.11619,1.720663,-63.075503,-1.431,-0.034658,"T","Obl",1.322666667,"LLagF","Lagothrix lagotrichia","LingualCusp","Middle",4.349,1.233
"Grids_Position 276 0025 DC.hys",340.697925,16323.99347,211.64623,3691993.005,398.42969,398.544432,97.59216,100.0043199,4.421458,2.270987,259.708844,1.800051,-63.065503,-1.431,-0.057898,"IPM","Obl",1.322666667,"LLagF","Lagothrix lagotrichia","LingualCusp","Middle",4.349,1.233
"Grids_Position 276 0026 DC.hys",332.181323,16203.17355,206.888422,3525069.265,390.825236,390.920135,97.630876,100.0476853,4.596555,3.336617,255.487586,1.729255,-63.056003,-1.431,-0.066572,"IPM","Obl",1.322666667,"LLagF","Lagothrix lagotrichia","LingualCusp","Middle",4.349,1.233
"Grids_Position 276 0027 DC.hys",334.385401,16597.98135,220.645119,3567917.834,390.620173,390.803989,103.495563,106.653831,4.652008,2.088457,253.546071,1.824637,-63.046003,-1.431,-0.074726,"IPM","Obl",1.322666667,"LLagF","Lagothrix lagotrichia","LingualCusp","Middle",4.349,1.233
"Grids_Position 276 0028 DC.hys",329.755434,16866.2397,207.617883,3478192.025,390.782504,390.683133,98.633129,101.1714126,4.84914,5.661182,257.779358,1.636002,-63.106003,-1.4205,-0.089951,"IPM","Obl",1.322666667,"LLagF","Lagothrix lagotrichia","LingualCusp","Middle",4.349,1.233
"Grids_Position 276 0029 DC.hys",330.058121,17244.94369,217.559966,3484024.836,388.789568,389.507053,103.269765,106.3981112,4.949719,5.316246,258.137868,1.657337,-63.095503,-1.421,-0.053894,"IPM","Obl",1.322666667,"LLagF","Lagothrix lagotrichia","LingualCusp","Middle",4.349,1.233
"Grids_Position 276 0030 DC.hys",340.834877,15825.42715,206.597649,3694707.129,397.537718,398.285049,95.229213,97.36365551,4.28327,2.510451,261.938831,1.779971,-63.086003,-1.421,0.020833,"H","Obl",1.322666667,"LLagF","Lagothrix lagotrichia","LingualCusp","Middle",4.349,1.233
"Grids_Position 276 0031 DC.hys",331.986123,16154.13196,206.275438,3521286.295,390.293603,390.721177,97.393882,99.78228113,4.587566,4.649324,259.745902,1.67245,-63.075503,-1.421,-0.09018,"H","Obl",1.322666667,"LLagF","Lagothrix lagotrichia","LingualCusp","Middle",4.349,1.233
"Grids_Position 276 0032 DC.hys",333.232647,16574.83896,209.50544,3545477.034,392.05638,392.568238,98.580903,101.1128037,4.674925,2.990931,254.229671,1.748595,-63.065503,-1.421,-0.024046,"IPM","Obl",1.322666667,"LLagF","Lagothrix lagotrichia","LingualCusp","Middle",4.349,1.233
"Grids_Position 276 0033 DC.hys",335.946281,16836.96148,223.646969,3598410.49,391.611786,392.409023,104.458189,107.7452631,4.679,2.007891,254.380319,1.833448,-63.056003,-1.421,-0.022778,"H","Obl",1.322666667,"LLagF","Lagothrix lagotrichia","LingualCusp","Middle",4.349,1.233
"Grids_Position 276 0034 DC.hys",330.273882,17505.76808,221.916841,3488185.415,389.420881,389.437152,105.275014,108.6729676,5.018589,9.719961,266.535796,1.557994,-63.046003,-1.421,-0.07456,"IPM","Obl",1.322666667,"LLagF","Lagothrix lagotrichia","LingualCusp","Middle",4.349,1.233
"Grids_Position 276 0035 DC.hys",333.243167,15512.92073,206.282884,3545681.533,389.649885,389.644795,97.06176,99.41054701,4.375159,0.879895,242.363272,1.958474,-63.106003,-1.411,-0.086471,"S","Obl",1.322666667,"LLagF","Lagothrix lagotrichia","LingualCusp","Middle",4.349,1.233
"Grids_Position 276 0036 DC.hys",332.40115,16446.18295,213.07159,3529331.834,389.702964,390.290788,100.487983,103.2567571,4.659857,2.384609,251.907347,1.792852,-63.095503,-1.411,-0.064526,"S","Obl",1.322666667,"LLagF","Lagothrix lagotrichia","LingualCusp","Middle",4.349,1.233
"Grids_Position 276 0037 DC.hys",330.360561,16506.43056,205.552261,3489857.529,390.399468,390.587692,97.488466,99.8881892,4.729829,1.745888,243.334312,1.833726,-63.086003,-1.411,-0.095493,"T","Obl",1.322666667,"LLagF","Lagothrix lagotrichia","LingualCusp","Middle",4.349,1.233
"Grids_Position 276 0038 DC.hys",333.330587,16484.63178,213.647273,3547381.055,390.354798,391.199212,100.502823,103.273471,4.646986,3.429756,257.570138,1.731885,-63.075503,-1.411,-0.070908,"H","Obl",1.322666667,"LLagF","Lagothrix lagotrichia","LingualCusp","Middle",4.349,1.233
"Grids_Position 276 0039 DC.hys",333.475604,16657.23266,210.584445,3550201.145,392.452975,392.800615,99.022671,101.6087479,4.691912,1.599761,246.111082,1.854482,-63.065503,-1.411,-0.075154,"T","Obl",1.322666667,"LLagF","Lagothrix lagotrichia","LingualCusp","Middle",4.349,1.233
"Grids_Position 276 0040 DC.hys",333.879061,16076.00704,209.12798,3558052.587,390.714741,391.532777,98.229241,100.7183144,4.518204,0.407161,231.277197,2.084717,-63.056003,-1.411,-0.040184,"T","Obl",1.322666667,"LLagF","Lagothrix lagotrichia","LingualCusp","Middle",4.349,1.233
"Grids_Position 276 0041 DC.hys",341.273396,16758.31934,221.334634,3703404.07,397.810076,398.059536,101.902222,104.8517096,4.525112,3.915863,268.005183,1.717686,-63.046003,-1.411,-0.076334,"IPM","Obl",1.322666667,"LLagF","Lagothrix lagotrichia","LingualCusp","Middle",4.349,1.233
"Grids_Position 276 0042 DC.hys",331.374239,16425.9366,210.361252,3509440.41,389.673573,389.937555,99.490506,102.134412,4.6805,3.365094,254.773063,1.731005,-63.106003,-1.401,-0.086741,"T","Obl",1.322666667,"LLagF","Lagothrix lagotrichia","LingualCusp","Middle",4.349,1.233
"Grids_Position 276 0043 DC.hys",336.376279,16751.31139,209.707502,3606832.35,396.400451,396.285836,97.833101,100.2742472,4.644328,4.78982,263.051811,1.66794,-63.095503,-1.401,-0.04105,"S","Obl",1.322666667,"LLagF","Lagothrix lagotrichia","LingualCusp","Middle",4.349,1.233
"Grids_Position 276 0044 DC.hys",337.491964,16966.94197,212.304861,3628727.399,396.375064,397.43033,98.745564,101.297609,4.675728,10.106918,274.162797,1.542429,-63.086003,-1.401,-0.018814,"S","Obl",1.322666667,"LLagF","Lagothrix lagotrichia","LingualCusp","Middle",4.349,1.233
"Grids_Position 276 0045 DC.hys",342.527277,16184.95198,209.868555,3728325.173,400.013419,400.36688,96.299783,98.55857759,4.341078,0.706601,246.611834,1.993725,-63.075503,-1.401,-0.032985,"T","Obl",1.322666667,"LLagF","Lagothrix lagotrichia","LingualCusp","Middle",4.349,1.233
"Grids_Position 276 0046 DC.hys",332.837013,15475.35433,203.649208,3537790.645,389.530054,389.829701,95.929347,98.14483807,4.374299,0.610634,236.679812,2.015389,-63.065503,-1.401,-0.056329,"B","Obl",1.322666667,"LLagF","Lagothrix lagotrichia","LingualCusp","Middle",4.349,1.233
"Grids_Position 276 0048 DC.hys",342.383326,16933.78159,213.523271,3725460.102,401.865713,401.863195,98.014445,100.4774896,4.54542,3.991048,266.823235,1.70276,-63.046003,-1.401,-0.009659,"B","Obl",1.322666667,"LLagF","Lagothrix lagotrichia","LingualCusp","Middle",4.349,1.233
"Grids_Position 276 0049 DC.hys",335.927649,17089.79822,214.203854,3598045.781,395.500977,395.764801,100.052689,102.7667082,4.749745,6.276962,266.0629,1.625686,-63.106003,-1.391,-0.0427,"IPM","Obl",1.322666667,"LLagF","Lagothrix lagotrichia","LingualCusp","Middle",4.349,1.233
"Grids_Position 276 0050 DC.hys",341.990499,15648.02127,201.203592,3717646.905,399.904326,400.319556,92.456296,94.27993469,4.20912,0.910884,249.189859,1.943239,-63.095503,-1.3905,-0.038575,"B","Obl",1.322666667,"LLagF","Lagothrix lagotrichia","LingualCusp","Middle",4.349,1.233
"Grids_Position 276 0051 DC.hys",341.105591,16377.96709,209.643178,3700074.928,398.959509,399.697888,96.562901,98.85263108,4.426388,1.21777,251.180657,1.901068,-63.086003,-1.3915,-0.047759,"T","Obl",1.322666667,"LLagF","Lagothrix lagotrichia","LingualCusp","Middle",4.349,1.233
"Grids_Position 276 0052 DC.hys",339.194836,16650.50719,215.70353,3662266.909,397.013756,397.088559,99.865869,102.5565134,4.546503,1.918231,255.708776,1.831543,-63.075503,-1.391,-0.046422,"IPM","Obl",1.322666667,"LLagF","Lagothrix lagotrichia","LingualCusp","Middle",4.349,1.233
"Grids_Position 276 0053 DC.hys",335.646531,16828.29158,215.394859,3592545.175,393.55679,394.242259,100.68599,103.4798061,4.684225,6.639101,267.731766,1.61928,-63.065503,-1.391,-0.033532,"IPM","Obl",1.322666667,"LLagF","Lagothrix lagotrichia","LingualCusp","Middle",4.349,1.233
"Grids_Position 276 0055 DC.hys",334.862526,17090.838,220.313108,3577225.692,392.444881,393.043942,103.205299,106.3251228,4.77768,6.20076,266.161996,1.635599,-63.046003,-1.391,-0.063009,"IPM","Obl",1.322666667,"LLagF","Lagothrix lagotrichia","LingualCusp","Middle",4.349,1.233
"Grids_Position 277 0000 DC.hys",343.259769,17242.23923,221.925071,3742920.258,401.364256,401.530244,101.633272,104.5480603,4.606627,5.587285,272.986709,1.654485,-63.450503,-1.019,-0.228165,"IPM","Obl",0.08,"LLagF","Lagothrix lagotrichia","LingualCusp","Outer",5.693,1.107
"Grids_Position 277 0001 DC.hys",329.582885,16883.36303,206.415939,3474869.034,390.90558,390.927577,98.108997,100.5834872,4.858705,2.32371,244.993146,1.784194,-63.440003,-1.019,-0.028615,"H","Obl",0.08,"LLagF","Lagothrix lagotrichia","LingualCusp","Outer",5.693,1.107
"Grids_Position 277 0002 DC.hys",336.154164,16095.33733,215.146895,3602480.885,392.101344,392.262355,100.431296,103.1929164,4.467848,6.546375,270.6094,1.626139,-63.430503,-1.019,0.096057,"S","Obl",0.08,"LLagF","Lagothrix lagotrichia","LingualCusp","Outer",5.693,1.107
"Grids_Position 277 0003 DC.hys",342.681906,16598.82572,217.933831,3731403.948,400.194441,399.805296,99.959333,102.6616622,4.448413,0.868146,249.926541,1.967829,-63.420003,-1.019,0.038299,"B","Obl",0.08,"LLagF","Lagothrix lagotrichia","LingualCusp","Outer",5.693,1.107
"Grids_Position 277 0004 DC.hys",337.367823,14037.75795,215.961007,3626288.053,385.853326,386.118839,100.47986,103.2476086,3.871109,0.656183,253.509322,2.040104,-63.410503,-1.019,0.001643,"T","Obl",0.08,"LLagF","Lagothrix lagotrichia","LingualCusp","Outer",5.693,1.107
"Grids_Position 277 0005 DC.hys",341.805445,16050.75276,211.840984,3713968.958,398.723662,398.631392,97.392537,99.78077523,4.321725,0.515468,243.270966,2.050477,-63.400503,-1.019,0.024923,"T","Obl",0.08,"LLagF","Lagothrix lagotrichia","LingualCusp","Outer",5.693,1.107
"Grids_Position 277 0006 DC.hys",334.148764,16350.54992,215.331433,3563305.724,391.724111,391.097776,101.068476,103.9109043,4.58859,0.379989,231.404192,2.103113,-63.390003,-1.019,-0.032657,"B","Obl",0.08,"LLagF","Lagothrix lagotrichia","LingualCusp","Outer",5.693,1.107
"Grids_Position 277 0007 DC.hys",340.482918,17516.22284,216.478798,3687733.902,401.06634,401.168617,99.878131,102.5703073,4.749861,2.408162,256.525945,1.787604,-63.450503,-1.009,-0.023659,"IPM","Obl",0.08,"LLagF","Lagothrix lagotrichia","LingualCusp","Outer",5.693,1.107
"Grids_Position 277 0008 DC.hys",331.259117,17408.36891,219.440039,3507213.803,390.446078,390.757268,103.817264,107.0183537,4.963589,4.799563,257.792281,1.676081,-63.440003,-1.009,-0.05085,"IPM","Obl",0.08,"LLagF","Lagothrix lagotrichia","LingualCusp","Outer",5.693,1.107
"Grids_Position 277 0011 DC.hys",326.507471,16748.44831,208.347217,3415894.399,385.885272,386.797867,99.87811,102.5702837,4.903093,1.904775,240.38925,1.821293,-63.410503,-1.009,-0.013328,"T","Obl",0.08,"LLagF","Lagothrix lagotrichia","LingualCusp","Outer",5.693,1.107
"Grids_Position 277 0013 DC.hys",338.309101,16056.93117,207.096513,3644803.35,397.142885,396.459275,96.11044,98.34706417,4.405431,0.663592,241.311749,2.001037,-63.390003,-1.009,-0.020403,"T","Obl",0.08,"LLagF","Lagothrix lagotrichia","LingualCusp","Outer",5.693,1.107
"Grids_Position 277 0015 DC.hys",329.951182,17408.71368,203.083652,3481963.576,394.043909,394.242596,96.426784,98.70049204,4.999683,3.927978,249.552838,1.687898,-63.440003,-0.999,-0.311396,"S","Obl",0.08,"LLagF","Lagothrix lagotrichia","LingualCusp","Outer",5.693,1.107
"Grids_Position 277 0016 DC.hys",329.309158,16322.88802,210.251393,3469600.656,386.486876,387.535484,100.007821,102.7162195,4.704544,1.073365,238.202243,1.923527,-63.430503,-0.999,-0.042329,"B","Obl",0.08,"LLagF","Lagothrix lagotrichia","LingualCusp","Outer",5.693,1.107
"Grids_Position 277 0018 DC.hys",330.961298,16796.01581,215.039391,3501456.695,389.351305,389.541318,101.818916,104.7576389,4.796865,2.062165,247.60272,1.81724,-63.410503,-0.999,-0.025984,"T","Obl",0.08,"LLagF","Lagothrix lagotrichia","LingualCusp","Outer",5.693,1.107
"Grids_Position 277 0019 DC.hys",340.152681,17016.95747,215.571394,3681196.714,399.625193,399.356817,99.547749,102.1987631,4.62267,2.016929,255.694443,1.81992,-63.400503,-0.999,-0.033825,"B","Obl",0.08,"LLagF","Lagothrix lagotrichia","LingualCusp","Outer",5.693,1.107
"Grids_Position 277 0020 DC.hys",331.200703,17311.26008,216.885138,3506084.258,391.10366,391.063934,102.625066,105.6685884,4.937491,3.511177,253.276328,1.72628,-63.390003,-0.999,-0.056598,"IPM","Obl",0.08,"LLagF","Lagothrix lagotrichia","LingualCusp","Outer",5.693,1.107
"Grids_Position 277 0021 DC.hys",338.932184,17354.46034,215.534465,3657084.212,399.297059,399.32088,99.858278,102.5479742,4.745436,1.469289,248.753658,1.869976,-63.450503,-0.989,-0.030845,"T","Obl",0.08,"LLagF","Lagothrix lagotrichia","LingualCusp","Outer",5.693,1.107
"Grids_Position 277 0022 DC.hys",331.47493,16531.08297,218.430012,3511388.468,388.073582,388.235959,103.277971,106.4074027,4.707848,1.16383,242.90399,1.920314,-63.440003,-0.989,-0.016555,"H","Obl",0.08,"LLagF","Lagothrix lagotrichia","LingualCusp","Outer",5.693,1.107
"Grids_Position 277 0023 DC.hys",336.77812,17304.72623,214.488677,3614711.155,396.695762,397.28735,99.954511,102.6562369,4.787305,1.689508,248.383018,1.84564,-63.430503,-0.989,-0.027854,"T","Obl",0.08,"LLagF","Lagothrix lagotrichia","LingualCusp","Outer",5.693,1.107
"Grids_Position 277 0024 DC.hys",332.967637,16307.8312,214.030712,3540327.544,389.795915,390.11305,100.783446,103.5896183,4.606306,4.295373,260.931546,1.695431,-63.420003,-0.989,-0.014194,"IPM","Obl",0.08,"LLagF","Lagothrix lagotrichia","LingualCusp","Outer",5.693,1.107
"Grids_Position 277 0025 DC.hys",343.327207,17343.00962,217.743949,3744265.353,403.253631,403.063688,99.700564,102.3705881,4.631886,4.690055,269.395589,1.678222,-63.410503,-0.989,-0.017505,"IPM","Obl",0.08,"LLagF","Lagothrix lagotrichia","LingualCusp","Outer",5.693,1.107
"Grids_Position 277 0026 DC.hys",336.974986,15744.15974,206.484827,3618574.02,393.732572,394.161366,96.173239,98.41720794,4.350929,1.937917,255.069741,1.824188,-63.400503,-0.989,-0.064475,"T","Obl",0.08,"LLagF","Lagothrix lagotrichia","LingualCusp","Outer",5.693,1.107
"Grids_Position 277 0027 DC.hys",330.912466,16093.77316,209.750288,3500513.147,388.971284,388.458655,99.327965,101.951726,4.597547,1.406056,244.223665,1.879816,-63.390003,-0.989,-0.020234,"B","Obl",0.08,"LLagF","Lagothrix lagotrichia","LingualCusp","Outer",5.693,1.107
"Grids_Position 277 0028 DC.hys",338.753597,16241.83466,211.149322,3653562.284,397.072387,396.444409,97.873758,100.3198077,4.445479,1.201371,249.766537,1.906862,-63.450503,-0.9785,0.002677,"H","Obl",0.08,"LLagF","Lagothrix lagotrichia","LingualCusp","Outer",5.693,1.107
"Grids_Position 277 0029 DC.hys",351.323704,14668.13947,216.127318,3905383.317,401.927165,402.224741,96.897519,99.22680395,3.755877,0.304465,255.524836,2.161546,-63.440503,-0.979,0.466017,"B","Obl",0.08,"LLagF","Lagothrix lagotrichia","LingualCusp","Outer",5.693,1.107
"Grids_Position 277 0030 DC.hys",339.424904,17568.01937,220.867319,3666809.503,398.661878,399.080695,102.193227,105.1804355,4.791091,3.868291,262.793912,1.713414,-63.430503,-0.979,-0.045829,"U","U",0.08,"LLagF","Lagothrix lagotrichia","LingualCusp","Outer",5.693,1.107
"Grids_Position 277 0031 DC.hys",338.379658,16743.4929,209.82009,3646193.036,398.239323,398.229121,97.355854,99.73970561,4.592048,3.862199,262.202013,1.704616,-63.420003,-0.979,-0.058832,"IPM","Obl",0.08,"LLagF","Lagothrix lagotrichia","LingualCusp","Outer",5.693,1.107
"Grids_Position 277 0032 DC.hys",331.917249,17419.77714,220.550396,3519951.962,391.109704,391.154652,104.153604,107.3997045,4.948868,4.415903,257.547745,1.691586,-63.410503,-0.979,-0.020277,"IPM","Obl",0.08,"LLagF","Lagothrix lagotrichia","LingualCusp","Outer",5.693,1.107
"Grids_Position 277 0033 DC.hys",337.606211,17118.86268,216.300806,3630973.01,397.59354,396.964043,100.573012,103.3525294,4.714676,4.27754,262.938251,1.693447,-63.400503,-0.979,0.011179,"H","Obl",0.08,"LLagF","Lagothrix lagotrichia","LingualCusp","Outer",5.693,1.107
"Grids_Position 277 0034 DC.hys",342.008186,16790.529,215.548943,3717998.539,399.948666,400.430633,99.043532,101.6321775,4.516013,3.991012,267.499613,1.706506,-63.390003,-0.979,-0.055031,"IPM","Obl",0.08,"LLagF","Lagothrix lagotrichia","LingualCusp","Outer",5.693,1.107
"Grids_Position 277 0035 DC.hys",329.112653,17379.54065,211.817157,3465820.873,390.217642,390.649951,100.807514,103.616741,5.014552,4.627568,253.427788,1.672427,-63.450503,-0.969,-0.034074,"S","Obl",0.08,"LLagF","Lagothrix lagotrichia","LingualCusp","Outer",5.693,1.107
"Grids_Position 277 0036 DC.hys",332.406765,16401.10437,210.478117,3529440.734,390.477907,390.849079,99.263328,101.8790938,4.646941,2.033033,249.31337,1.816351,-63.440503,-0.9685,-0.061424,"T","Obl",0.08,"LLagF","Lagothrix lagotrichia","LingualCusp","Outer",5.693,1.107
"Grids_Position 277 0037 DC.hys",335.880558,16198.31598,211.033123,3597124.092,393.307425,393.448474,98.584297,101.1166123,4.50313,2.551135,256.77652,1.780575,-63.430503,-0.969,-0.022645,"T","Obl",0.08,"LLagF","Lagothrix lagotrichia","LingualCusp","Outer",5.693,1.107
"Grids_Position 277 0038 DC.hys",333.11643,18364.79109,221.02619,3543218.351,395.239189,395.432996,104.035033,107.2652376,5.183082,5.797916,259.157059,1.640125,-63.420503,-0.969,-0.0421,"IPM","Obl",0.08,"LLagF","Lagothrix lagotrichia","LingualCusp","Outer",5.693,1.107
"Grids_Position 277 0039 DC.hys",333.49196,16119.41652,209.547695,3550519.274,391.067185,391.185567,98.530748,101.0565243,4.540017,0.471806,232.670168,2.060654,-63.410503,-0.969,-0.038972,"U","U",0.08,"LLagF","Lagothrix lagotrichia","LingualCusp","Outer",5.693,1.107
"Grids_Position 277 0040 DC.hys",332.673606,15905.17126,206.383691,3534618.282,391.73837,390.473127,97.261048,99.63357581,4.499827,0.601214,234.96889,2.017805,-63.400503,-0.969,-0.067331,"IPM","Obl",0.08,"LLagF","Lagothrix lagotrichia","LingualCusp","Outer",5.693,1.107
"Grids_Position 277 0041 DC.hys",332.917546,16881.93163,213.128174,3539354.601,392.647195,392.325218,100.372249,103.1264253,4.769777,3.390254,255.276777,1.730186,-63.390003,-0.969,-0.030564,"IPM","Obl",0.08,"LLagF","Lagothrix lagotrichia","LingualCusp","Outer",5.693,1.107
"Grids_Position 277 0042 DC.hys",333.820419,16939.72509,204.324405,3556910.883,395.62611,395.999941,95.988362,98.21073232,4.762482,0.987023,236.60165,1.922638,-63.451003,-0.959,-0.060467,"T","Obl",0.08,"LLagF","Lagothrix lagotrichia","LingualCusp","Outer",5.693,1.107
"Grids_Position 277 0043 DC.hys",329.58851,16501.70695,210.11214,3474977.352,388.278942,388.491724,99.864236,102.5546764,4.748724,4.552299,256.639286,1.678844,-63.440503,-0.959,-0.055049,"T","Obl",0.08,"LLagF","Lagothrix lagotrichia","LingualCusp","Outer",5.693,1.107
"Grids_Position 277 0044 DC.hys",340.231543,16666.53665,217.560502,3682757.333,397.985554,397.686377,100.445001,103.2083503,4.525559,1.621056,255.020225,1.862326,-63.430003,-0.959,0.009906,"B","Obl",0.08,"LLagF","Lagothrix lagotrichia","LingualCusp","Outer",5.693,1.107
"Grids_Position 277 0045 DC.hys",334.823603,16148.26506,208.369795,3576465.948,392.424015,392.947185,97.620841,100.0364449,4.515146,0.955043,242.466045,1.94174,-63.420503,-0.959,0.012829,"T","Obl",0.08,"LLagF","Lagothrix lagotrichia","LingualCusp","Outer",5.693,1.107
"Grids_Position 277 0046 DC.hys",331.710492,15958.14444,203.263009,3515947.819,390.9449,390.592865,96.044383,98.27329041,4.538789,0.638442,233.395544,2.002263,-63.410503,-0.959,-0.024422,"B","Obl",0.08,"LLagF","Lagothrix lagotrichia","LingualCusp","Outer",5.693,1.107
"Grids_Position 277 0048 DC.hys",328.52555,17863.50883,204.300987,3454539.552,393.424614,394.10346,97.389067,99.77689016,5.171025,2.781011,241.606662,1.744072,-63.390503,-0.959,-0.004275,"IPM","Obl",0.08,"LLagF","Lagothrix lagotrichia","LingualCusp","Outer",5.693,1.107
"Grids_Position 277 0049 DC.hys",328.79434,16642.64622,208.038452,3459702.243,389.660656,388.79279,99.096674,101.6918671,4.810427,3.399363,250.841331,1.724438,-63.451003,-0.949,-0.01396,"IPM","Obl",0.08,"LLagF","Lagothrix lagotrichia","LingualCusp","Outer",5.693,1.107
"Grids_Position 277 0050 DC.hys",328.541243,17407.23175,211.51827,3454840.853,390.055411,390.263683,100.825107,103.6365677,5.038505,1.829597,239.883382,1.827297,-63.440503,-0.949,-0.022755,"H","Obl",0.08,"LLagF","Lagothrix lagotrichia","LingualCusp","Outer",5.693,1.107
"Grids_Position 277 0052 DC.hys",331.848584,16139.65391,199.315961,3518621.941,392.562645,392.58,94.143557,96.15437767,4.586925,0.683671,232.030864,1.982695,-63.420503,-0.949,-0.005133,"B","Obl",0.08,"LLagF","Lagothrix lagotrichia","LingualCusp","Outer",5.693,1.107
"Grids_Position 277 0053 DC.hys",326.609109,17057.58327,199.846255,3417835.802,390.097222,390.624256,95.77568,97.97329319,4.990756,1.816428,235.78334,1.814113,-63.410503,-0.949,-0.013578,"S","Obl",0.08,"LLagF","Lagothrix lagotrichia","LingualCusp","Outer",5.693,1.107
