Repository: FFosterAnthro/FFoster-Dissertation-Appendix-A5

File: Appendix A5-Grids.csv (part 8 of 8)
"File","hc.nm.","Pmax.µN.","S.µN.nm.","A.nm.2.","hmax.nm.","heff.nm.","Er.GPa.","E.GPa.","H.GPa.","A","hf.nm.","m","X.mm.","Y.mm.","Drift.nm.s.","Feature","Orientation","Protein","Sample","Species","Region","Thickness","Prism","IPM"
"Grid_Position 198 0042 DC.hys",339.902895,14796.48486,189.058157,3676255.766,398.148863,398.601043,87.36297,88.65778424,4.024879,2.245455,259.212937,1.780995,-62.490003,-1.788,0.007632,"T","Para",4.654333333,"MacacaH","Macaca mulatta","BucalWall","Inner",4.137,1.139
"Grid_Position 198 0045 DC.hys",328.629138,15617.45724,180.334101,3456528.743,392.667116,393.581317,85.939456,87.09612533,4.518249,3.685984,248.305782,1.67749,-62.465503,-1.805,-0.046802,"S","Para",4.654333333,"MacacaH","Macaca mulatta","BucalWall","Inner",4.137,1.139
"Grid_Position 198 0046 DC.hys",329.150658,16251.23245,190.807508,3466551.735,392.374652,393.028775,90.799079,92.44470063,4.688011,2.869301,245.621494,1.730725,-62.457003,-1.811,-0.002477,"S","Para",4.654333333,"MacacaH","Macaca mulatta","BucalWall","Inner",4.137,1.139
"Grid_Position 198 0047 DC.hys",324.970473,15867.87128,174.567094,3386599.691,392.616336,393.14428,84.045657,85.02502875,4.685488,3.253561,239.766326,1.687356,-62.449003,-1.8165,-0.056364,"B","Para",4.654333333,"MacacaH","Macaca mulatta","BucalWall","Inner",4.137,1.139
"Grid_Position 198 0048 DC.hys",336.10092,13991.1474,167.614658,3601438.154,398.0412,398.704995,78.254414,78.73716727,3.884878,6.019857,266.28488,1.5864,-62.441003,-1.8225,-0.005883,"NP","NP",4.654333333,"MacacaH","Macaca mulatta","BucalWall","Inner",4.137,1.139
"Grid_Position 198 0050 DC.hys",335.365115,14203.43551,172.321073,3587042.726,396.768848,397.183304,80.612974,81.28973552,3.95965,6.353508,266.689988,1.583191,-62.476003,-1.7855,0.003484,"IPM","Para",4.654333333,"MacacaH","Macaca mulatta","BucalWall","Inner",4.137,1.139
"Grid_Position 198 0052 DC.hys",336.278656,13817.76232,179.097354,3604919.501,393.47442,394.142837,83.574967,84.51141767,3.833029,1.47096,251.79947,1.844967,-62.460003,-1.797,-0.013917,"B","Para",4.654333333,"MacacaH","Macaca mulatta","BucalWall","Inner",4.137,1.139
"Grid_Position 198 0053 DC.hys",331.07146,15603.1737,185.56534,3503585.7,396.379473,394.134855,87.83656,89.1782647,4.453487,5.173839,257.199817,1.62854,-62.451503,-1.8025,-0.063969,"S","Para",4.654333333,"MacacaH","Macaca mulatta","BucalWall","Inner",4.137,1.139
"Grid_Position 198 0054 DC.hys",325.498737,15813.44993,178.297432,3396654.788,391.061634,392.017291,85.714483,86.84970333,4.655595,2.146365,235.685888,1.762644,-62.443503,-1.808,-0.067984,"T","Obl",4.654333333,"MacacaH","Macaca mulatta","BucalWall","Inner",4.137,1.139
"Grid_Position 198 0055 DC.hys",321.66768,16060.3063,170.664588,3324053.248,391.407046,392.246058,82.936224,83.81515622,4.831543,4.087825,237.728237,1.641981,-62.435003,-1.814,-0.072469,"NP","NP",4.654333333,"MacacaH","Macaca mulatta","BucalWall","Inner",4.137,1.139
"Grid_Position 199 0000 DC.hys",345.345645,15406.65458,215.395283,3784630.015,398.771304,398.99116,98.097808,100.5709427,4.070848,1.597966,265.013415,1.873098,-63.195503,-1.6305,-0.340055,"T","Para",2.223333333,"MacacaH","Macaca mulatta","BucalWall","Middle",3.268,0.615
"Grid_Position 199 0001 DC.hys",340.493402,15661.88876,230.160767,3687941.513,391.13228,391.529105,106.187675,109.7112403,4.246783,0.768585,254.335915,2.016135,-63.187503,-1.636,0.001991,"B","Para",2.223333333,"MacacaH","Macaca mulatta","BucalWall","Middle",3.268,0.615
"Grid_Position 199 0002 DC.hys",336.767875,15785.36458,220.38506,3614510.173,390.029976,390.487594,102.705158,105.7591692,4.367221,3.1164,264.211406,1.762987,-63.179003,-1.642,0.069335,"B","Para",2.223333333,"MacacaH","Macaca mulatta","BucalWall","Middle",3.268,0.615
"Grid_Position 199 0003 DC.hys",346.393603,16317.21549,221.350669,3805668.016,403.67877,401.681042,100.53105,103.3052636,4.287609,2.343855,268.368539,1.808447,-63.171003,-1.6475,0.041028,"S","Obl",2.223333333,"MacacaH","Macaca mulatta","BucalWall","Middle",3.268,0.615
"Grid_Position 199 0004 DC.hys",334.761515,15362.30248,196.774287,3575254.191,393.128,393.314525,92.20399,94.00015388,4.296842,5.488606,265.556032,1.636447,-63.162503,-1.6535,0.012775,"H","Para",2.223333333,"MacacaH","Macaca mulatta","BucalWall","Middle",3.268,0.615
"Grid_Position 199 0005 DC.hys",338.489608,15488.20103,227.134648,3648359.109,389.577162,389.631743,105.358463,108.7678263,4.245251,0.831029,253.229109,2.000346,-63.154503,-1.659,0.003003,"H","Para",2.223333333,"MacacaH","Macaca mulatta","BucalWall","Middle",3.268,0.615
"Grid_Position 199 0006 DC.hys",345.285699,16506.08695,223.256118,3783428.26,400.000816,400.735759,101.694027,104.6166401,4.362733,4.339762,274.71678,1.704493,-63.146503,-1.665,0.009408,"B","Para",2.223333333,"MacacaH","Macaca mulatta","BucalWall","Middle",3.268,0.615
"Grid_Position 199 0007 DC.hys",335.43815,16165.70563,217.994074,3588470.379,390.28191,391.055622,101.958827,104.9156375,4.504902,3.268889,261.394608,1.748475,-63.190003,-1.6225,-0.083155,"S","Para",2.223333333,"MacacaH","Macaca mulatta","BucalWall","Middle",3.268,0.615
"Grid_Position 199 0008 DC.hys",336.256433,16354.04686,229.166834,3604484.127,389.692756,389.778729,106.94612,110.5754588,4.537139,3.122116,263.476932,1.769848,-63.181503,-1.628,-0.073051,"S","Obl",2.223333333,"MacacaH","Macaca mulatta","BucalWall","Middle",3.268,0.615
"Grid_Position 199 0009 DC.hys",336.979656,15961.17064,221.207889,3618665.689,398.803826,391.09562,103.029409,106.1260259,4.410789,2.773,262.471534,1.782618,-63.173503,-1.6345,-0.027056,"S","Para",2.223333333,"MacacaH","Macaca mulatta","BucalWall","Middle",3.268,0.615
"Grid_Position 199 0010 DC.hys",350.827937,14827.2111,226.804729,3895300.671,407.835021,399.858697,101.816096,104.7544548,3.806436,13.56634,300.415077,1.521141,-63.165003,-1.6395,0.385468,"B","Para",2.223333333,"MacacaH","Macaca mulatta","BucalWall","Middle",3.268,0.615
"Grid_Position 199 0011 DC.hys",336.849829,15490.76492,220.493655,3616117.975,388.983264,389.541021,102.732919,105.790569,4.283811,1.209462,254.160678,1.926987,-63.157003,-1.6455,0.002885,"B","Para",2.223333333,"MacacaH","Macaca mulatta","BucalWall","Middle",3.268,0.615
"Grid_Position 199 0012 DC.hys",332.412982,15338.17671,225.267261,3529561.322,382.906956,383.479579,106.236203,109.7664984,4.345633,5.362855,269.137085,1.679314,-63.148503,-1.651,0.140122,"T","Para",2.223333333,"MacacaH","Macaca mulatta","BucalWall","Middle",3.268,0.615
"Grid_Position 199 0013 DC.hys",336.973355,16695.80898,225.813558,3618542.014,393.679324,392.425547,105.176335,108.5608162,4.61396,2.486923,259.238821,1.801372,-63.140503,-1.6565,-0.044069,"S","Para",2.223333333,"MacacaH","Macaca mulatta","BucalWall","Middle",3.268,0.615
"Grid_Position 199 0014 DC.hys",339.370605,15891.02594,224.090432,3665737.154,392.027414,392.555694,103.699695,106.885109,4.335015,1.470297,258.159575,1.895213,-63.184003,-1.614,-0.071919,"B","Para",2.223333333,"MacacaH","Macaca mulatta","BucalWall","Middle",3.268,0.615
"Grid_Position 199 0015 DC.hys",340.703006,15984.28979,237.482019,3692093.674,391.070615,391.183532,109.503804,113.4991585,4.329329,1.889252,265.303281,1.87023,-63.176003,-1.62,-0.04673,"B","Para",2.223333333,"MacacaH","Macaca mulatta","BucalWall","Middle",3.268,0.615
"Grid_Position 199 0016 DC.hys",339.400136,16303.66359,200.968887,3666320.342,399.188445,400.24412,92.992613,94.87509898,4.446874,11.131806,277.338549,1.515009,-63.167503,-1.6255,-0.032527,"B","Para",2.223333333,"MacacaH","Macaca mulatta","BucalWall","Middle",3.268,0.615
"Grid_Position 199 0017 DC.hys",349.567305,15667.67711,224.752956,3869718.329,401.008418,401.8503,101.227978,104.0907715,4.04879,0.961068,264.497194,1.970331,-63.159503,-1.6315,-0.036274,"H","Para",2.223333333,"MacacaH","Macaca mulatta","BucalWall","Middle",3.268,0.615
"Grid_Position 199 0018 DC.hys",338.889147,15856.71476,233.332524,3656235.325,390.591869,389.857335,108.116764,111.9118398,4.336897,1.060827,256.380052,1.964126,-63.151003,-1.637,-0.050731,"B","Para",2.223333333,"MacacaH","Macaca mulatta","BucalWall","Middle",3.268,0.615
"Grid_Position 199 0019 DC.hys",344.609053,15592.27206,231.480719,3769875.873,394.756729,395.128181,105.629719,109.0762752,4.136017,0.134721,239.530872,2.309976,-63.143003,-1.643,-0.041163,"H","Obl",2.223333333,"MacacaH","Macaca mulatta","BucalWall","Middle",3.268,0.615
"Grid_Position 200 0002 DC.hys",335.106856,18220.76489,234.461552,3581996.591,392.139672,393.39178,109.759945,113.792749,5.086762,0.758628,238.039667,1.999043,-64.073003,-1.3635,0.014903,"AP","AP",0.395,"MacacaH","Macaca mulatta","BucalWall","Outer",5.641,1.35
"Grid_Position 200 0010 DC.hys",351.096387,13318.97606,205.493015,3900758.737,400.111542,399.707441,92.184382,93.97841627,3.414458,0.865297,271.048187,1.985031,-64.059003,-1.361,-0.065401,"IPM","Para",0.395,"MacacaH","Macaca mulatta","BucalWall","Outer",5.641,1.35
"Grid_Position 200 0033 DC.hys",335.17527,17140.06008,229.023102,3583333.009,390.650133,391.305176,107.194014,110.8581978,4.783273,0.776569,241.811695,1.997511,-64.025003,-1.348,-0.031978,"S","Para",0.395,"MacacaH","Macaca mulatta","BucalWall","Outer",5.641,1.35
"Grid_Position 200 0041 DC.hys",342.964945,17854.20983,231.360679,3737042.574,399.592366,400.842789,106.037714,109.5405148,4.777631,0.718377,245.95988,2.007023,-64.011503,-1.3455,-0.055986,"T","Obl",0.395,"MacacaH","Macaca mulatta","BucalWall","Outer",5.641,1.35
"Grid_Position 200 0047 DC.hys",342.086456,17610.51494,229.32321,3719554.739,399.26032,399.681525,105.350685,108.7589842,4.734576,0.960031,249.300794,1.95825,-64.013503,-1.3315,-0.055721,"B","Para",0.395,"MacacaH","Macaca mulatta","BucalWall","Outer",5.641,1.35
"Grid_Position 200 0048 DC.hys",334.584733,16523.02436,220.937822,3571805.041,390.48119,390.674126,103.57645,106.7454637,4.625959,1.841079,252.547317,1.846964,-64.006003,-1.3375,-0.054265,"IPM","Para",0.395,"MacacaH","Macaca mulatta","BucalWall","Outer",5.641,1.35
"Grid_Position 200 0053 DC.hys",342.788158,16787.97612,220.920163,3733520.192,399.085133,399.781516,101.300347,104.1723986,4.496554,1.04115,252.344992,1.94018,-64.016503,-1.3175,-0.049687,"IPM","Para",0.395,"MacacaH","Macaca mulatta","BucalWall","Outer",5.641,1.35
"Grid_Position 200 0054 DC.hys",335.637797,16672.32675,227.720078,3592374.351,390.013329,390.548393,106.449925,110.0099214,4.641033,0.869159,245.482817,1.981388,-64.008003,-1.3235,-0.028083,"IPM","Para",0.395,"MacacaH","Macaca mulatta","BucalWall","Outer",5.641,1.35
"Grid_Position 160 0000 DC.hys",322.348401,15031.03118,167.70822,3336899.268,389.029282,389.567965,81.342521,82.08158175,4.504491,3.34854,239.218382,1.67752,-55.553003,-0.302,-0.183942,"T","Para",4.1415,"PBadius111","Colobus tephrosceles","BuccalCusp","Inner",3.831,1.418
"Grid_Position 160 0001 DC.hys",334.38828,14144.72426,174.567264,3567973.964,395.242637,395.158799,81.881689,82.667489,3.964357,2.997325,256.234785,1.714532,-55.543003,-0.305,-0.08726,"IPM","Perp",4.1415,"PBadius111","Colobus tephrosceles","BuccalCusp","Inner",3.831,1.418
"Grid_Position 160 0002 DC.hys",332.37198,15418.62315,169.119132,3528766.065,400.552911,400.749621,79.765692,80.37145961,4.369409,6.958254,258.985853,1.554936,-55.533503,-0.307,-0.092263,"IPM","Perp",4.1415,"PBadius111","Colobus tephrosceles","BuccalCusp","Inner",3.831,1.418
"Grid_Position 160 0003 DC.hys",328.337142,15732.49888,176.473238,3450922.917,394.732017,395.199258,84.167815,85.15840042,4.558925,11.203876,262.934724,1.483626,-55.524003,-0.3095,-0.097023,"U","U",4.1415,"PBadius111","Colobus tephrosceles","BuccalCusp","Inner",3.831,1.418
"Grid_Position 160 0004 DC.hys",324.788921,14536.08298,164.813868,3383147.24,391.180145,390.936644,79.390426,79.96521591,4.296616,7.487576,254.999076,1.541295,-55.514003,-0.3125,-0.115686,"IPM","Obl",4.1415,"PBadius111","Colobus tephrosceles","BuccalCusp","Inner",3.831,1.418
"Grid_Position 160 0006 DC.hys",321.826827,13850.84249,146.09379,3327054.442,392.273084,392.932737,70.963762,70.91758843,4.163095,4.161845,240.057373,1.612475,-55.495003,-0.3175,-0.016311,"U","U",4.1415,"PBadius111","Colobus tephrosceles","BuccalCusp","Inner",3.831,1.418
"Grid_Position 160 0007 DC.hys",330.736007,14965.72272,165.916177,3497104.583,397.926447,398.386384,78.608453,79.11960934,4.279461,4.778495,252.645021,1.615749,-55.550503,-0.2925,-0.001712,"IPM","Para",4.1415,"PBadius111","Colobus tephrosceles","BuccalCusp","Inner",3.831,1.418
"Grid_Position 160 0009 DC.hys",322.508053,15018.7498,166.392258,3339915.472,391.252952,390.203885,80.667799,81.3492046,4.496745,1.152657,223.119274,1.851125,-55.531003,-0.298,-0.140617,"B","Obl",4.1415,"PBadius111","Colobus tephrosceles","BuccalCusp","Inner",3.831,1.418
"Grid_Position 160 0010 DC.hys",320.857583,15355.16763,167.409622,3308796.253,388.728548,389.649183,81.541788,82.29805365,4.640711,6.511026,246.213137,1.563811,-55.521503,-0.3005,-0.086938,"IPM","Perp",4.1415,"PBadius111","Colobus tephrosceles","BuccalCusp","Inner",3.831,1.418
"Grid_Position 160 0011 DC.hys",327.727238,13851.46806,166.582919,3439227.699,392.085485,390.09018,79.585662,80.17653272,4.027494,9.282124,264.38192,1.511814,-55.511503,-0.303,-0.10622,"T","Perp",4.1415,"PBadius111","Colobus tephrosceles","BuccalCusp","Inner",3.831,1.418
"Grid_Position 160 0014 DC.hys",338.337571,14105.54836,167.475636,3645364.074,403.203066,401.505931,77.716997,78.15711972,3.869448,3.917447,261.863738,1.657976,-55.548503,-0.2825,-0.052302,"S","Para",4.1415,"PBadius111","Colobus tephrosceles","BuccalCusp","Inner",3.831,1.418
"Grid_Position 160 0015 DC.hys",329.046166,14950.40944,164.886574,3464542.433,396.543661,397.04932,78.486901,78.98827715,4.315262,9.393431,260.990393,1.50058,-55.538003,-0.2855,-0.067053,"IPM","Para",4.1415,"PBadius111","Colobus tephrosceles","BuccalCusp","Inner",3.831,1.418
"Grid_Position 160 0018 DC.hys",325.597811,14887.041,167.526109,3398542.147,391.516085,392.245815,80.513925,81.18231184,4.38042,4.003727,245.753563,1.648499,-55.509003,-0.2935,-0.069412,"H","Perp",4.1415,"PBadius111","Colobus tephrosceles","BuccalCusp","Inner",3.831,1.418
"Grid_Position 160 0021 DC.hys",325.818317,15075.22106,164.603482,3402744.591,394.427707,394.507118,79.060429,79.6082141,4.430312,2.348265,236.004452,1.730661,-55.545503,-0.273,-0.082975,"H","Obl",4.1415,"PBadius111","Colobus tephrosceles","BuccalCusp","Inner",3.831,1.418
"Grid_Position 160 0022 DC.hys",325.806362,15528.83683,169.641,3402516.682,394.828583,394.460918,81.482721,82.2338783,4.563927,1.514226,228.980235,1.807753,-55.535503,-0.276,-0.100832,"H","Perp",4.1415,"PBadius111","Colobus tephrosceles","BuccalCusp","Inner",3.831,1.418
"Grid_Position 160 0023 DC.hys",320.908715,15308.26565,161.605486,3309758.28,391.471514,391.953328,78.703272,79.22207832,4.625191,2.728773,231.019418,1.698939,-55.526003,-0.278,-0.106316,"S","Perp",4.1415,"PBadius111","Colobus tephrosceles","BuccalCusp","Inner",3.831,1.418
"Grid_Position 160 0024 DC.hys",329.722684,14129.69323,166.10925,3477561.198,393.906872,393.519672,78.920759,79.45718089,4.063104,3.554005,251.306748,1.671861,-55.516503,-0.2815,-0.147174,"IPM","Perp",4.1415,"PBadius111","Colobus tephrosceles","BuccalCusp","Inner",3.831,1.418
"Grid_Position 160 0026 DC.hys",321.623482,15052.37227,163.905963,3323219.982,390.039999,390.500044,79.661785,80.25894662,4.529454,10.690661,254.892792,1.476634,-55.496503,-0.286,-0.11276,"T","Perp",4.1415,"PBadius111","Colobus tephrosceles","BuccalCusp","Inner",3.831,1.418
"Grid_Position 160 0028 DC.hys",316.813696,17032.34206,176.074929,3233131.719,388.978746,389.363812,86.760221,87.99602939,5.268063,15.721732,252.039664,1.419613,-55.542503,-0.263,-0.291115,"IPM","Perp",4.1415,"PBadius111","Colobus tephrosceles","BuccalCusp","Inner",3.831,1.418
"Grid_Position 160 0029 DC.hys",321.559181,16209.5445,177.451435,3322007.892,389.970538,390.068958,86.260906,87.44840393,4.879442,14.737627,258.891391,1.436046,-55.533003,-0.266,-0.064528,"H","Perp",4.1415,"PBadius111","Colobus tephrosceles","BuccalCusp","Inner",3.831,1.418
"Grid_Position 160 0032 DC.hys",331.337357,15488.11887,170.907383,3508727.006,398.535782,399.304516,80.838987,81.53493286,4.41417,9.064547,262.218344,1.51271,-55.504003,-0.274,-0.041373,"IPM","Perp",4.1415,"PBadius111","Colobus tephrosceles","BuccalCusp","Inner",3.831,1.418
"Grid_Position 160 0033 DC.hys",335.074844,14800.19796,168.148198,3581371.33,400.564518,401.088923,78.723133,79.24354401,4.132551,6.209422,262.32976,1.576472,-55.494503,-0.277,-0.065483,"T","Perp",4.1415,"PBadius111","Colobus tephrosceles","BuccalCusp","Inner",3.831,1.418
"Grid_Position 160 0034 DC.hys",330.244064,16204.83908,173.959896,3487610.29,399.743428,400.108611,82.531548,83.37447192,4.646402,14.123124,266.113038,1.43845,-55.484503,-0.279,-0.123415,"IPM","Perp",4.1415,"PBadius111","Colobus tephrosceles","BuccalCusp","Inner",3.831,1.418
"Grid_Position 160 0035 DC.hys",333.221624,13307.77198,171.383558,3545262.784,391.131336,391.458418,80.645431,81.32494113,3.753677,10.499207,274.87281,1.501443,-55.540003,-0.2535,-0.123965,"IPM","Perp",4.1415,"PBadius111","Colobus tephrosceles","BuccalCusp","Inner",3.831,1.418
"Grid_Position 160 0036 DC.hys",329.605036,14392.81297,175.166508,3475295.551,390.733831,391.229886,83.251109,84.1582919,4.141464,12.8604,270.826233,1.465362,-55.530503,-0.2565,-0.083196,"IPM","Perp",4.1415,"PBadius111","Colobus tephrosceles","BuccalCusp","Inner",3.831,1.418
"Grid_Position 160 0037 DC.hys",332.304868,12932.51752,163.863984,3527464.571,394.791232,391.49657,77.301338,77.70888847,3.666236,4.560691,262.408126,1.63564,-55.520003,-0.259,-0.093675,"H","Perp",4.1415,"PBadius111","Colobus tephrosceles","BuccalCusp","Inner",3.831,1.418
"Grid_Position 160 0038 DC.hys",329.464091,14071.49031,166.123211,3472582.165,392.938196,392.992948,78.983956,79.52551455,4.052169,5.261278,256.936752,1.606233,-55.511003,-0.2615,-0.089834,"H","Obl",4.1415,"PBadius111","Colobus tephrosceles","BuccalCusp","Inner",3.831,1.418
"Grid_Position 160 0039 DC.hys",323.151118,15749.18456,170.700067,3352077.585,392.232703,392.34786,82.60598,83.45550177,4.698335,8.372112,251.709469,1.524332,-55.501503,-0.2645,-0.101643,"IPM","Perp",4.1415,"PBadius111","Colobus tephrosceles","BuccalCusp","Inner",3.831,1.418
"Grid_Position 160 0040 DC.hys",337.842561,14849.65072,171.859579,3635620.754,402.068468,402.646852,79.858157,80.47160136,4.084488,9.283846,271.850526,1.513746,-55.492003,-0.2665,-0.042464,"IPM","Perp",4.1415,"PBadius111","Colobus tephrosceles","BuccalCusp","Inner",3.831,1.418
"Grid_Position 160 0041 DC.hys",326.223353,14830.00798,165.259326,3410470.205,393.22482,393.526701,79.285483,79.85166112,4.348376,4.83726,248.728507,1.61357,-55.481503,-0.2685,-0.102982,"T","Perp",4.1415,"PBadius111","Colobus tephrosceles","BuccalCusp","Inner",3.831,1.418
"Grid_Position 160 0042 DC.hys",332.974257,15332.27616,171.649673,3540456.14,399.524153,399.966561,80.825463,81.520258,4.330593,10.453655,266.827874,1.49053,-55.537503,-0.244,-0.073271,"IPM","Perp",4.1415,"PBadius111","Colobus tephrosceles","BuccalCusp","Inner",3.831,1.418
"Grid_Position 160 0043 DC.hys",325.24672,15303.24926,175.120288,3391856.085,391.659027,390.787025,84.246639,85.24447646,4.511763,13.276708,263.641522,1.454969,-55.528003,-0.246,-0.097778,"IPM","Perp",4.1415,"PBadius111","Colobus tephrosceles","BuccalCusp","Inner",3.831,1.418
"Grid_Position 160 0044 DC.hys",336.281285,15055.86893,175.049906,3604971.018,400.354747,400.788042,81.68566,82.45439806,4.176419,6.233947,264.475676,1.584861,-55.517503,-0.249,-0.094771,"S","Perp",4.1415,"PBadius111","Colobus tephrosceles","BuccalCusp","Inner",3.831,1.418
"Grid_Position 160 0045 DC.hys",330.739479,13622.93984,161.467418,3497171.635,393.880229,394.016671,76.499969,76.84570466,3.895416,6.162822,261.133528,1.575012,-55.508003,-0.2525,-0.066205,"IPM","Perp",4.1415,"PBadius111","Colobus tephrosceles","BuccalCusp","Inner",3.831,1.418
"Grid_Position 160 0046 DC.hys",338.223841,13761.13353,159.894245,3643124.415,402.700394,402.771819,74.221659,74.39870124,3.777289,4.019069,261.32461,1.643512,-55.499003,-0.255,-0.07265,"H","Perp",4.1415,"PBadius111","Colobus tephrosceles","BuccalCusp","Inner",3.831,1.418
"Grid_Position 160 0047 DC.hys",321.753704,15259.68229,168.107001,3325675.316,389.172925,389.833924,81.673413,82.44108771,4.588446,8.394291,251.609065,1.522742,-55.488503,-0.257,-0.107674,"H","Perp",4.1415,"PBadius111","Colobus tephrosceles","BuccalCusp","Inner",3.831,1.418
"Grid_Position 160 0048 DC.hys",325.58246,14699.62115,166.126526,3398249.684,391.769912,391.945829,79.844714,80.4570412,4.325645,2.781894,240.793085,1.70824,-55.479503,-0.2595,-0.112673,"T","Perp",4.1415,"PBadius111","Colobus tephrosceles","BuccalCusp","Inner",3.831,1.418
"Grid_Position 160 0049 DC.hys",332.024047,15572.05058,178.844946,3522021.112,396.65271,397.326636,84.433642,85.4487354,4.421339,7.889467,262.589119,1.54746,-55.535503,-0.2345,-0.080676,"T","Perp",4.1415,"PBadius111","Colobus tephrosceles","BuccalCusp","Inner",3.831,1.418
"Grid_Position 160 0050 DC.hys",326.818022,15550.67431,177.145871,3421827.906,392.130577,392.656451,84.847056,85.90055306,4.544552,6.756681,254.722572,1.571277,-55.525003,-0.237,-0.09915,"IPM","Perp",4.1415,"PBadius111","Colobus tephrosceles","BuccalCusp","Inner",3.831,1.418
"Grid_Position 160 0051 DC.hys",323.44942,16230.31888,175.180077,3357726.367,392.297545,392.936426,84.702629,85.74266969,4.833723,8.833607,252.174482,1.519298,-55.515503,-0.2395,-0.073,"T","Perp",4.1415,"PBadius111","Colobus tephrosceles","BuccalCusp","Inner",3.831,1.418
"Grid_Position 160 0052 DC.hys",324.163905,15857.05195,175.465001,3371274.492,391.589915,391.942601,84.669749,85.70673223,4.703578,8.753742,254.280668,1.523288,-55.505503,-0.242,-0.093407,"IPM","Perp",4.1415,"PBadius111","Colobus tephrosceles","BuccalCusp","Inner",3.831,1.418
"Grid_Position 160 0053 DC.hys",333.93616,13391.69805,168.148834,3559164.427,393.505959,393.667609,78.968641,79.508954,3.762596,8.033112,270.848228,1.542145,-55.496003,-0.2445,-0.102618,"T","Perp",4.1415,"PBadius111","Colobus tephrosceles","BuccalCusp","Inner",3.831,1.418
"Grid_Position 160 0055 DC.hys",316.550587,14151.21989,155.852524,3228237.39,384.247877,384.649677,76.853904,77.22678151,4.383575,3.632398,234.799676,1.650352,-55.476503,-0.25,-0.106513,"S","Perp",4.1415,"PBadius111","Colobus tephrosceles","BuccalCusp","Inner",3.831,1.418
"Grid_Position 161 0000 DC.hys",322.85048,14965.73568,163.865748,3346389.1,390.825552,391.347417,79.366055,79.938843,4.472204,4.860781,244.348735,1.609547,-55.627503,-0.1,-0.015406,"S","Para",1.412,"PBadius111","Colobus tephrosceles","BuccalCusp","Middle",4.756,1.202
"Grid_Position 161 0001 DC.hys",325.384624,14663.47706,169.284362,3394481.545,389.902429,390.349915,81.407599,82.15226974,4.319799,3.465906,245.071203,1.677188,-55.618003,-0.1025,-0.096278,"B","Para",1.412,"PBadius111","Colobus tephrosceles","BuccalCusp","Middle",4.756,1.202
"Grid_Position 161 0002 DC.hys",320.108967,15199.71932,160.311729,3294726.666,390.348868,391.219107,78.251096,78.73358428,4.613348,4.208097,237.049549,1.626029,-55.608003,-0.1045,-0.095899,"B","Para",1.412,"PBadius111","Colobus tephrosceles","BuccalCusp","Middle",4.756,1.202
"Grid_Position 161 0003 DC.hys",331.304,14866.14477,160.922782,3508081.815,400.687504,400.589457,76.123282,76.44040785,4.237685,3.711399,248.140139,1.650231,-55.598003,-0.107,-0.102328,"B","Para",1.412,"PBadius111","Colobus tephrosceles","BuccalCusp","Middle",4.756,1.202
"Grid_Position 161 0004 DC.hys",321.616116,14969.03428,161.462386,3323081.117,390.446276,391.147949,78.475795,78.97627904,4.504565,6.714146,247.300422,1.551601,-55.589003,-0.1095,-0.109018,"S","Para",1.412,"PBadius111","Colobus tephrosceles","BuccalCusp","Middle",4.756,1.202
"Grid_Position 161 0005 DC.hys",322.506397,15690.83753,164.687931,3339884.192,394.016049,393.963535,79.841906,80.45399989,4.698018,4.916577,241.12072,1.604208,-55.579003,-0.1125,-0.082011,"B","Para",1.412,"PBadius111","Colobus tephrosceles","BuccalCusp","Middle",4.756,1.202
"Grid_Position 161 0006 DC.hys",324.687339,15085.34504,170.04878,3381216.266,391.285526,391.221241,81.935456,82.72594948,4.461514,1.65493,231.744461,1.797694,-55.569003,-0.1155,-0.128731,"S","Para",1.412,"PBadius111","Colobus tephrosceles","BuccalCusp","Middle",4.756,1.202
"Grid_Position 161 0008 DC.hys",322.5135,15771.02541,165.25283,3340018.397,393.419729,394.090301,80.114164,80.7489535,4.721838,2.581922,230.816321,1.710826,-55.615503,-0.092,-0.112995,"B","Para",1.412,"PBadius111","Colobus tephrosceles","BuccalCusp","Middle",4.756,1.202
"Grid_Position 161 0011 DC.hys",320.292112,15789.50025,160.356096,3298166.109,392.965055,394.141037,78.231929,78.71288696,4.787357,4.741532,236.349568,1.602509,-55.586503,-0.1005,-0.102587,"B","Para",1.412,"PBadius111","Colobus tephrosceles","BuccalCusp","Middle",4.756,1.202
"Grid_Position 161 0012 DC.hys",332.203477,15078.69198,165.93609,3525498.745,400.046061,400.356337,78.300656,78.78710468,4.277038,5.046106,254.426987,1.605905,-55.576503,-0.103,-0.086155,"S","Para",1.412,"PBadius111","Colobus tephrosceles","BuccalCusp","Middle",4.756,1.202
"Grid_Position 161 0013 DC.hys",320.688335,14729.17249,162.409997,3305612.916,389.91203,388.706804,79.144655,79.69931163,4.455807,3.366345,237.254127,1.66998,-55.567003,-0.1055,-0.126225,"B","Para",1.412,"PBadius111","Colobus tephrosceles","BuccalCusp","Middle",4.756,1.202
"Grid_Position 161 0015 DC.hys",323.608541,15890.05502,169.557821,3360741.414,393.230672,393.894543,81.947386,82.73892169,4.72814,3.911051,239.390336,1.648666,-55.612503,-0.083,-0.083996,"S","Obl",1.412,"PBadius111","Colobus tephrosceles","BuccalCusp","Middle",4.756,1.202
"Grid_Position 161 0018 DC.hys",327.770745,15501.78389,165.498059,3440061.346,397.253008,398.021345,79.057784,79.60535355,4.506252,7.073327,253.205528,1.546063,-55.583503,-0.0905,-0.089562,"B","Para",1.412,"PBadius111","Colobus tephrosceles","BuccalCusp","Middle",4.756,1.202
"Grid_Position 161 0019 DC.hys",320.970042,15610.75114,167.13664,3310912.267,390.47999,391.02089,81.382806,82.12533846,4.71494,3.889038,237.135165,1.647579,-55.574003,-0.093,-0.058831,"IPM","Para",1.412,"PBadius111","Colobus tephrosceles","BuccalCusp","Middle",4.756,1.202
"Grid_Position 161 0021 DC.hys",324.520345,15112.39814,165.864161,3378042.983,392.471097,392.855171,79.956689,80.57833292,4.473714,2.822055,237.764423,1.702178,-55.619503,-0.07,-0.038968,"B","Obl",1.412,"PBadius111","Colobus tephrosceles","BuccalCusp","Middle",4.756,1.202
"Grid_Position 161 0022 DC.hys",321.342244,15676.99513,163.642562,3317920.15,392.506898,393.192417,79.597263,80.18909168,4.724946,9.103499,249.49696,1.499949,-55.609503,-0.0735,-0.119047,"S","Obl",1.412,"PBadius111","Colobus tephrosceles","BuccalCusp","Middle",4.756,1.202
"Grid_Position 161 0023 DC.hys",323.357346,14446.86933,158.242892,3355982.343,391.648922,391.828997,76.533082,76.88134627,4.304811,1.771075,230.145099,1.770995,-55.600003,-0.076,-0.116636,"B","Para",1.412,"PBadius111","Colobus tephrosceles","BuccalCusp","Middle",4.756,1.202
"Grid_Position 161 0024 DC.hys",328.854919,15490.58544,169.528999,3460866.313,397.947789,397.385608,80.739567,81.42706112,4.475927,2.709707,240.937015,1.712174,-55.591003,-0.078,-0.091053,"B","Para",1.412,"PBadius111","Colobus tephrosceles","BuccalCusp","Middle",4.756,1.202
"Grid_Position 161 0025 DC.hys",324.398994,14923.8078,166.710818,3375737.914,391.198226,391.538343,80.392262,81.05038945,4.420902,2.157762,234.923896,1.749508,-55.580503,-0.081,-0.103324,"S","Para",1.412,"PBadius111","Colobus tephrosceles","BuccalCusp","Middle",4.756,1.202
"Grid_Position 161 0028 DC.hys",321.034868,16104.40631,167.853544,3312132.323,392.522413,392.992269,81.716829,82.48827469,4.862247,6.339643,242.892141,1.564469,-55.617003,-0.0605,-0.093884,"B","Obl",1.412,"PBadius111","Colobus tephrosceles","BuccalCusp","Middle",4.756,1.202
"Grid_Position 161 0029 DC.hys",326.296368,14482.11029,162.103484,3411863.784,393.388813,393.300374,77.755539,78.19869964,4.244633,4.718635,249.022273,1.614957,-55.607503,-0.0635,-0.136316,"IPM","Obl",1.412,"PBadius111","Colobus tephrosceles","BuccalCusp","Middle",4.756,1.202
"Grid_Position 161 0032 DC.hys",325.96649,14589.93944,165.26505,3405569.856,391.417061,392.178036,79.345253,79.9163332,4.28414,4.00323,246.780996,1.64696,-55.578503,-0.071,-0.115983,"IPM","Para",1.412,"PBadius111","Colobus tephrosceles","BuccalCusp","Middle",4.756,1.202
"Grid_Position 161 0033 DC.hys",324.521077,15042.13268,161.603623,3378056.882,393.921837,394.33139,77.902688,78.35747468,4.452895,2.469054,234.471788,1.717435,-55.569003,-0.0745,-0.114014,"B","Para",1.412,"PBadius111","Colobus tephrosceles","BuccalCusp","Middle",4.756,1.202
"Grid_Position 161 0035 DC.hys",325.012501,14995.09897,161.457909,3387399.156,394.184054,394.667338,77.725042,78.16579859,4.426729,2.142721,232.987317,1.74087,-55.614503,-0.051,-0.085044,"B","Obl",1.412,"PBadius111","Colobus tephrosceles","BuccalCusp","Middle",4.756,1.202
"Grid_Position 161 0036 DC.hys",322.656685,15316.2232,162.947107,3342724.649,392.476513,393.15298,78.964371,79.50433681,4.581958,4.407615,240.697689,1.62195,-55.605003,-0.054,-0.085906,"B","Obl",1.412,"PBadius111","Colobus tephrosceles","BuccalCusp","Middle",4.756,1.202
"Grid_Position 161 0037 DC.hys",331.823197,14682.21674,160.904705,3518130.253,400.437028,400.259124,76.005954,76.3142269,4.173301,2.540748,243.82851,1.714348,-55.594503,-0.057,-0.115012,"H","Para",1.412,"PBadius111","Colobus tephrosceles","BuccalCusp","Middle",4.756,1.202
"Grid_Position 161 0038 DC.hys",323.20673,14320.48892,159.047461,3353130.331,390.730438,390.736049,76.954913,77.33558274,4.270782,2.756999,237.627475,1.700468,-55.585503,-0.0595,-0.103737,"S","Obl",1.412,"PBadius111","Colobus tephrosceles","BuccalCusp","Middle",4.756,1.202
"Grid_Position 161 0039 DC.hys",330.239905,15458.37029,163.678049,3487530.075,400.655897,401.072725,77.654439,78.08963721,4.432469,5.214368,250.50155,1.594295,-55.576003,-0.0615,-0.088142,"T","Para",1.412,"PBadius111","Colobus tephrosceles","BuccalCusp","Middle",4.756,1.202
"Grid_Position 161 0041 DC.hys",328.087019,15784.08342,164.056606,3446124.425,399.952186,400.245421,78.300237,78.78665218,4.580242,8.396008,254.62491,1.51355,-55.556003,-0.0665,-0.185086,"S","Para",1.412,"PBadius111","Colobus tephrosceles","BuccalCusp","Middle",4.756,1.202
"Grid_Position 161 0043 DC.hys",324.856469,14908.50524,163.78683,3384431.573,394.720299,393.124345,78.880733,79.41390575,4.405025,2.160731,234.350803,1.744307,-55.602503,-0.044,-0.142441,"B","Para",1.412,"PBadius111","Colobus tephrosceles","BuccalCusp","Middle",4.756,1.202
"Grid_Position 161 0044 DC.hys",317.923146,15630.45989,157.788569,3253808.174,391.565924,392.217786,77.502265,77.92551717,4.803744,3.644934,229.510468,1.642521,-55.592503,-0.0465,-0.234347,"B","Para",1.412,"PBadius111","Colobus tephrosceles","BuccalCusp","Middle",4.756,1.202
"Grid_Position 161 0045 DC.hys",330.231317,15140.43032,162.341631,3487364.445,400.299228,400.178396,77.022226,77.40809994,4.341511,2.69548,241.30482,1.703505,-55.582503,-0.05,-0.186442,"B","Para",1.412,"PBadius111","Colobus tephrosceles","BuccalCusp","Middle",4.756,1.202
"Grid_Position 161 0049 DC.hys",320.695004,14942.97143,159.551961,3305738.316,390.25666,390.936877,77.750419,78.19317591,4.520313,8.947109,250.405427,1.500509,-55.609503,-0.0315,-0.120797,"H","Para",1.412,"PBadius111","Colobus tephrosceles","BuccalCusp","Middle",4.756,1.202
"Grid_Position 161 0054 DC.hys",321.016976,14438.25954,160.273202,3311795.571,388.055165,388.580951,78.030427,78.49534161,4.359647,1.494529,226.184092,1.802701,-55.561003,-0.0455,-0.138292,"S","Obl",1.412,"PBadius111","Colobus tephrosceles","BuccalCusp","Middle",4.756,1.202
"Grid_Position 161 0055 DC.hys",322.324579,14389.09136,156.474394,3336449.315,392.182208,391.29317,75.898963,76.19918704,4.312696,5.74424,246.621097,1.573239,-55.551003,-0.0475,-0.161088,"B","Para",1.412,"PBadius111","Colobus tephrosceles","BuccalCusp","Middle",4.756,1.202
"Grid_Position 162 0001 DC.hys",327.370753,13984.31307,151.386226,3432400.632,396.091149,396.652055,72.397272,72.44671442,4.074208,3.822802,245.602,1.635182,-55.669003,0.4095,-0.095094,"AP","AP",0.523333333,"PBadius111","Colobus tephrosceles","BuccalCusp","Outer",5.043,1.232
"Grid_Position 162 0003 DC.hys",327.8952,12659.3135,146.899493,3442446.59,393.028636,392.527725,70.149006,70.05030287,3.677418,2.915082,247.492384,1.682999,-55.649503,0.404,-0.078357,"AP","AP",0.523333333,"PBadius111","Colobus tephrosceles","BuccalCusp","Outer",5.043,1.232
"Grid_Position 162 0005 DC.hys",318.759585,14014.52133,143.302951,3269437.749,392.031987,392.10693,70.218804,70.12454952,4.286523,2.605292,227.496726,1.683192,-55.630003,0.399,-0.683949,"H","Obl",0.523333333,"PBadius111","Colobus tephrosceles","BuccalCusp","Outer",5.043,1.232
"Grid_Position 162 0006 DC.hys",329.4203,14515.36838,151.428824,3471739.33,401.069507,401.312335,72.006188,72.0291402,4.181008,5.553376,250.870977,1.569451,-55.620503,0.3965,-0.036465,"B","Obl",0.523333333,"PBadius111","Colobus tephrosceles","BuccalCusp","Outer",5.043,1.232
"Grid_Position 162 0008 DC.hys",322.369633,14183.15993,150.249886,3337300.317,392.595821,393.167491,72.87043,72.95232858,4.24989,6.078209,246.423645,1.554537,-55.666503,0.419,0.093396,"AP","AP",0.523333333,"PBadius111","Colobus tephrosceles","BuccalCusp","Outer",5.043,1.232
"Grid_Position 162 0009 DC.hys",327.452355,13641.4227,153.489694,3433962.824,394.610545,394.108732,73.386513,73.5043205,3.972502,8.056549,259.359433,1.516164,-55.656503,0.4165,0.042607,"AP","AP",0.523333333,"PBadius111","Colobus tephrosceles","BuccalCusp","Outer",5.043,1.232
"Grid_Position 162 0011 DC.hys",327.772144,13406.95688,153.403842,3440088.169,392.986524,393.31951,73.280138,73.39050053,3.897271,2.48917,243.439541,1.714943,-55.637503,0.4115,0.069232,"IPM","Obl",0.523333333,"PBadius111","Colobus tephrosceles","BuccalCusp","Outer",5.043,1.232
"Grid_Position 162 0012 DC.hys",324.056261,13788.34548,152.05889,3369231.69,391.557929,392.064511,73.39749,73.51606704,4.09243,3.173731,240.737557,1.668845,-55.627003,0.4085,0.006847,"B","Obl",0.523333333,"PBadius111","Colobus tephrosceles","BuccalCusp","Outer",5.043,1.232
"Grid_Position 162 0015 DC.hys",321.197621,14148.03842,151.180457,3315196.328,390.75438,391.385455,73.565782,73.69618724,4.267632,3.695527,237.98281,1.639201,-55.663503,0.4285,0.014486,"AP","AP",0.523333333,"PBadius111","Colobus tephrosceles","BuccalCusp","Outer",5.043,1.232
"Grid_Position 162 0016 DC.hys",330.734661,14220.86421,151.578398,3497078.589,400.724812,401.098567,71.815708,71.82586802,4.066498,8.935567,261.125445,1.491956,-55.654003,0.426,0.115197,"AP","AP",0.523333333,"PBadius111","Colobus tephrosceles","BuccalCusp","Outer",5.043,1.232
"Grid_Position 162 0017 DC.hys",325.078934,13860.90717,154.072636,3388663.013,392.144543,392.551527,74.155975,74.32830798,4.090376,0.94013,224.111693,1.872314,-55.644503,0.4235,0.091547,"AP","AP",0.523333333,"PBadius111","Colobus tephrosceles","BuccalCusp","Outer",5.043,1.232
"Grid_Position 162 0018 DC.hys",337.552659,11818.24565,149.312295,3629920.332,396.634285,396.916051,69.435546,69.2919216,3.255787,2.926394,262.758115,1.694958,-55.634003,0.421,0.097485,"B","Obl",0.523333333,"PBadius111","Colobus tephrosceles","BuccalCusp","Outer",5.043,1.232
"Grid_Position 162 0022 DC.hys",323.183261,13395.05261,147.598675,3352686.039,390.896699,391.248164,71.420164,71.40399029,3.99532,4.975892,247.060749,1.588786,-55.661003,0.4385,-0.034121,"AP","AP",0.523333333,"PBadius111","Colobus tephrosceles","BuccalCusp","Outer",5.043,1.232
"Grid_Position 162 0024 DC.hys",334.112849,13244.12644,152.07775,3562605.97,398.94565,399.428747,71.386586,71.36819109,3.717539,1.154552,239.093925,1.84107,-55.641503,0.433,0.019717,"AP","AP",0.523333333,"PBadius111","Colobus tephrosceles","BuccalCusp","Outer",5.043,1.232
"Grid_Position 162 0025 DC.hys",321.342551,12858.38353,141.906098,3317925.935,389.04,389.301489,69.024385,68.85532897,3.875428,3.005966,238.299699,1.666467,-55.632003,0.4305,-0.088459,"T","Obl",0.523333333,"PBadius111","Colobus tephrosceles","BuccalCusp","Outer",5.043,1.232
"Grid_Position 162 0026 DC.hys",333.915684,12812.07548,146.480456,3558765.695,399.165649,399.515265,68.796257,68.6132342,3.600146,2.252603,248.74335,1.723775,-55.622003,0.4285,-0.107084,"IPM","Para",0.523333333,"PBadius111","Colobus tephrosceles","BuccalCusp","Outer",5.043,1.232
"Grid_Position 162 0027 DC.hys",339.429529,8673.424004,122.577973,3666900.841,392.925846,392.498346,56.714967,55.93708694,2.365328,0.152955,238.696306,2.173622,-55.612503,0.425,-0.07708,"T","Para",0.523333333,"PBadius111","Colobus tephrosceles","BuccalCusp","Outer",5.043,1.232
"Grid_Position 162 0029 DC.hys",329.200488,12366.59272,149.601199,3467510.135,391.092181,391.198284,71.1805,71.14852141,3.566419,3.716891,254.814332,1.649865,-55.658503,0.448,-0.056211,"AP","AP",0.523333333,"PBadius111","Colobus tephrosceles","BuccalCusp","Outer",5.043,1.232
"Grid_Position 162 0030 DC.hys",324.705027,14888.00865,158.388319,3381552.454,395.769394,395.202691,76.313244,76.64476202,4.402714,4.18233,242.369002,1.625944,-55.649003,0.445,-0.073022,"AP","AP",0.523333333,"PBadius111","Colobus tephrosceles","BuccalCusp","Outer",5.043,1.232
"Grid_Position 162 0031 DC.hys",335.950956,11701.07717,151.392578,3598502.016,393.784512,393.918183,70.709626,70.64692662,3.251652,2.439972,260.129494,1.731004,-55.638503,0.443,-0.106499,"AP","AP",0.523333333,"PBadius111","Colobus tephrosceles","BuccalCusp","Outer",5.043,1.232
"Grid_Position 162 0032 DC.hys",322.799466,13444.49249,143.212928,3345424.289,394.977071,393.2077,69.373156,69.22565113,4.018771,3.912686,241.086292,1.620422,-55.629503,0.4405,-0.07658,"AP","AP",0.523333333,"PBadius111","Colobus tephrosceles","BuccalCusp","Outer",5.043,1.232
"Grid_Position 162 0033 DC.hys",323.651163,13122.87698,142.092849,3361549.22,392.549785,392.916842,68.665298,68.47430374,3.903818,1.713008,230.619085,1.75734,-55.620003,0.4375,-0.09253,"B","Obl",0.523333333,"PBadius111","Colobus tephrosceles","BuccalCusp","Outer",5.043,1.232
"Grid_Position 162 0036 DC.hys",326.725785,13172.38465,149.490098,3420065.083,392.635667,392.812359,71.6193,71.61634516,3.851501,4.329204,250.308486,1.617241,-55.656003,0.457,-0.089699,"AP","AP",0.523333333,"PBadius111","Colobus tephrosceles","BuccalCusp","Outer",5.043,1.232
"Grid_Position 162 0040 DC.hys",320.32005,14226.91144,148.153314,3298690.916,391.315868,392.341277,72.272884,72.31386798,4.312896,5.149304,240.789399,1.5782,-55.617503,0.4475,0.022245,"IPM","Para",0.523333333,"PBadius111","Colobus tephrosceles","BuccalCusp","Outer",5.043,1.232
"Grid_Position 162 0041 DC.hys",323.534514,13138.16075,149.076556,3359338.579,389.103078,389.632235,72.063822,72.09065897,3.910937,2.389493,238.401921,1.715986,-55.607503,0.445,-0.012,"T","Para",0.523333333,"PBadius111","Colobus tephrosceles","BuccalCusp","Outer",5.043,1.232
"Grid_Position 162 0045 DC.hys",317.323401,13475.32703,138.887126,3242623.203,389.901486,390.091091,68.335846,68.12494727,4.155687,5.390537,238.84177,1.558892,-55.634003,0.4615,-0.688731,"IPM","Para",0.523333333,"PBadius111","Colobus tephrosceles","BuccalCusp","Outer",5.043,1.232
"Grid_Position 162 0046 DC.hys",339.246339,11030.82392,145.444372,3663283.579,396.02477,396.128004,67.328119,67.05766047,3.011185,1.945663,262.266692,1.764997,-55.624003,0.459,-0.063205,"T","Para",0.523333333,"PBadius111","Colobus tephrosceles","BuccalCusp","Outer",5.043,1.232
"Grid_Position 162 0047 DC.hys",332.086096,14760.27731,155.508409,3523223.533,406.289579,403.273295,73.403811,73.52283129,4.189424,4.648453,250.991921,1.604376,-55.614003,0.4565,0.127466,"T","Para",0.523333333,"PBadius111","Colobus tephrosceles","BuccalCusp","Outer",5.043,1.232
"Grid_Position 162 0048 DC.hys",320.73597,14050.11098,149.206127,3306508.721,391.128873,391.360303,72.700375,72.77055741,4.249228,2.652322,232.111351,1.691155,-55.605003,0.4545,0.079695,"IPM","Obl",0.523333333,"PBadius111","Colobus tephrosceles","BuccalCusp","Outer",5.043,1.232
"Grid_Position 162 0051 DC.hys",334.173327,10821.03029,137.396697,3563784.324,393.493804,393.241506,64.484512,64.05670605,3.036388,1.558767,252.432615,1.787877,-55.640503,0.4745,0.187416,"AP","AP",0.523333333,"PBadius111","Colobus tephrosceles","BuccalCusp","Outer",5.043,1.232
"Grid_Position 162 0053 DC.hys",334.426311,12636.98096,148.305345,3568715.45,397.779975,398.333216,69.556172,69.42007194,3.541045,2.534147,252.682672,1.709329,-55.621003,0.4695,0.463533,"S","Para",0.523333333,"PBadius111","Colobus tephrosceles","BuccalCusp","Outer",5.043,1.232
"Grid_Position 162 0055 DC.hys",316.622055,14920.99167,151.601171,3229566.491,389.821637,390.439056,74.742095,74.95675529,4.620122,4.641026,233.275534,1.596822,-55.602503,0.4635,0.119659,"T","Obl",0.523333333,"PBadius111","Colobus tephrosceles","BuccalCusp","Outer",5.043,1.232
